Repository: yue-here/rietx

# rietx
**`rietx`** is an open-source Rietveld refinement and pattern analysis Python module with a streamlined API designed for those who want to drive refinements from code.

## Example refinement

Condensed from [`examples/nac_11bm.py`](https://github.com/yue-here/rietx/blob/main/examples/nac_11bm.py),
which fits APS 11-BM synchrotron data on Na₂Ca₃Al₂F₁₄ with a CaF₂ impurity.

```python
import rietx as rx

data = rx.read_pattern("11BM_NAC.fxye")              # esd column read from file
structure = rx.Structure.from_cif("cod_1000236.cif")
instrument = rx.Instrument.debye_scherrer(wavelength=0.4139090)

ref = rx.Refinement(structure, instrument)

# structure-free Le Bail first: cell + profile + background
lebail = ref.fit(data, mode="lebail", two_theta_limits=(2, 24))

# then Rietveld under the staged turn-on order of McCusker et al. (1999)
result = ref.fit(data, plan="mccusker_default", two_theta_limits=(2, 24))

report = rx.build_report(result)                     # numbers, not pixels
result.plot(path="fit.png")                          # obs/calc/diff/ticks
```

Output of the full script (trimmed at the `…`):

```text
Le Bail:  status=converged  Rwp=0.1436  GoF=5.44  a=10.251213 A
Rietveld: status=converged  Rwp=0.0930  GoF=3.53
          a = 10.251216 +/- 0.000039 A (COD reference 10.257(1); high-accuracy powder ~10.2497-10.2506)
          warning[FLOOR_HIT]: phases.1.atoms.0.biso refined to its floor (ρ=+0.188).
          info[CAPILLARY_OFFSET_UNAVAILABLE]: This capillary geometry declares no goniometer radius, …

FitReport: 53 misfit regions.

# Test data provenance

Every file below is committed. Data a measurement may read but the tree may
not hold, such as a public download with no licence to redistribute, lives
outside the checkout in `~/rietx-local-data`. `tests/local_data.py` registers
each such file by URL and sha256, fetches it, and says where it is; its
docstring holds the rules.

| File | Contents | Source | License/status |
|---|---|---|---|
| `11BM_NAC.fxye` | Na2Ca3Al2F14 (NAC) powder pattern, APS beamline 11-BM, λ = 0.4139090 Å (from the accompanying `.prm`), 54000 points, GSAS ESD (fxye) format | GSAS-II tutorials repo, `TOF-CW Joint Refinement/data/` (github.com/AdvancedPhotonSource/GSAS-II-tutorials) | Argonne/APS tutorial data (U.S. Government work; publicly distributed) |
| `11bm_gsas.prm` | GSAS instrument parameter file for the above (profile from SRM 660a LaB6 fit) | same | same |
| `11BM_Si640c.xy` | NIST SRM 640c silicon powder pattern, APS beamline 11-BM run 4918 (25 Feb 2010), λ seeded at the header's stated 0.412359 Å, 48000 points, 1.996–49.995° 2θ at 0.001°, three columns (2θ, I, propagated σ). Header: `Sample name = Silicon (Si) NIST SRM 640c, certified cell length of 5.4311946 Angstroms` / `Run no. = 4918` / `Calibration file = feb10/11bmb_4917.calib` / `Calibrated wavelength = 0.412359`. The single-histogram refinable-wavelength anchor (`test_acceptance_si640c.py`) — see the section below | APS 11-BM's **published** standard-reference scan of NIST SRM 640c (run 4918, Feb 2010): a facility calibration measurement, not a user sample (its header carries no proposal, user or contact field, unlike this directory's mail-in patterns). Published on 11-BM's Standards Data listing, `wiki-ext.aps.anl.gov/ug11bm/index.php/Standards_Data`; the live download links have since gone dead in a site migration, so the published container was recovered via the Internet Archive (as with the `qarr/*.prn` files below). The committed `.xy` is **verified bit-identical** to the beamline's published `11BM_Si640c` container across all 48 000 retained channels — 2θ, intensity **and** propagated esd exactly equal, `np.array_equal` on all three — with only the first 1 496 low-angle channels (0.500–1.995° 2θ) trimmed off and the comment markers reformatted (`!`→`##`) | Argonne/APS standard-reference scan (U.S. Government work; publicly distributed) — a citable public route, not a private grant |
| `11BM_Kapton.xy` | The **empty Kapton capillary**, APS beamline 11-BM run 4736 (11 Feb 2010), λ 0.412225 Å, 49 497 points, 0.500–49.996° 2θ at 0.001°, three columns (2θ, I, propagated σ). The row above with the specimen taken out: same February 2010 beamtime, same container, and the only file here whose contents are a background rather than a pattern. Header: `Chemical formula = empty Kapton capillary (Kapton)` / `Run no. = 4736` / `Calibration file = feb10/11bmb_4733.calib` / `Calibrated wavelength = 0.412225`. The measured-background fixture (`test_acceptance_si640c.py`'s blank arms, WP-1309) and the file behind the hump identification in `docs/docs/concepts/parameters.md` § Humps — see the section below | APS 11-BM's **published** standard-reference scan, the same Standards Data listing (`wiki-ext.aps.anl.gov/ug11bm/index.php/Standards_Data`) and the same dead-link-and-Internet-Archive route as `11BM_Si640c.xy` above. Supplied by the maintainer on 2026-09-17 and committed byte-for-byte as received.

File: tests/data/cod_1550439.cif
#------------------------------------------------------------------------------
#$Date: 2025-08-19 00:06:14 +0300 (Tue, 19 Aug 2025) $
#$Revision: 301780 $
#$URL: file:///home/coder/svn-repositories/_RELOADED_COD/cod-reloaded/cif/1/55/04/1550439.cif $
#------------------------------------------------------------------------------
#
# This file is available in the Crystallography Open Database (COD),
# http://www.crystallography.net/. The original data for this entry
# were provided by IUCr Journals, http://journals.iucr.org/.
#
# The file may be used within the scientific community so long as
# proper attribution is given to the journal article from which the
# data were obtained.
#
data_1550439
loop_
_publ_author_name
'van de Streek, Jacco'
'Alig, Edith'
'Parsons, Simon'
'Vella-Zarb, Liana'
_publ_section_title
;
 A jumping crystal predicted with molecular dynamics and analysed with TLS
 refinement against powder diffraction data
;
_journal_coeditor_code           FC5028SUP1
_journal_issue                   1
_journal_name_full               IUCrJ
_journal_page_first              136
_journal_page_last               144
_journal_paper_doi               10.1107/S205225251801686X
_journal_volume                  6
_journal_year                    2019
_chemical_formula_moiety         'C16 H26'
_chemical_formula_sum            'C16 H26'
_chemical_formula_weight         218.384
_chemical_name_common            trans,trans,anti,trans,trans-Perhydropyrene
_chemical_name_systematic
;
(1,2,3,3ar,4,5,5at,6,7,8,8at,9,10,10ac,10bt,10cc)-hexadecahydropyrene
;
_space_group_crystal_system      monoclinic
_space_group_IT_number           14
_space_group_name_Hall           '-P 2yn'
_space_group_name_H-M_alt        'P 1 21/n 1'
_symmetry_space_group_name_Hall  '-P 2yn'
_symmetry_space_group_name_H-M   'P 1 21/n 1'
_cell_angle_alpha                90
_cell_angle_beta                 92.0219(15)
_cell_angle_gamma                90
_cell_formula_units_Z            2
_cell_length_a                   14.3334(3)
_cell_length_b                   5.56223(10)
_cell_length_c                   8.53021(19)
_cell_measurement_reflns_used    701
_cell_measurement_temperature    350
_cell_measurement_theta_max      99.99191
_cell_measurement_theta_min      2.81000
_cell_volume                     679.65(2)
_computing_cell_refinement       '<i>TOPAS-Academic</i> (Coelho, 2018)'
_computing_data_collection       '<i>WINX^POW^</i> (Stoe & Cie, 2004)'
_computing_data_reduction        '<i>DASH</i> 3.3 (David <i>et al.</i>, 2006)'
_computing_molecular_graphics    '<i>Mercury</i> (Macrae <i>et al.</i>, 2008)'
_computing_structure_refinement  '<i>TOPAS-Academic</i> (Coelho, 2018)'
_computing_structure_solution    '<i>DASH</i> 3.3 (David <i>et al.</i>, 2006)'
_diffrn_ambient_temperature      350
_diffrn_measurement_device_type  STOE-Stadi-P
_diffrn_radiation_monochromator  Ge(111)
_diffrn_radiation_probe          x-ray
_diffrn_radiation_type           'Cu K\a~1~'
_diffrn_radiation_wavelength     1.5406
_diffrn_reflns_number            701
_exptl_absorpt_coefficient_mu    0.409
_exptl_crystal_density_diffrn    1.067
_exptl_crystal_F_000             244
_pd_calc_method                  'Rietveld Refinement'
_pd_char_colour                  colourless
_pd_char_particle_morphology     powder
_pd_meas_2theta_range_inc        0.01
_pd_meas_2theta_range_max        99.99191
_pd_meas_2theta_range_min        2.81000
_pd_meas_number_of_points        9719
_pd_meas_scan_method             cont
_pd_proc_2theta_range_inc        0.01
_pd_proc_2theta_range_max        99.99191
_pd_proc_2theta_range_min        2.81000
_pd_proc_info_excluded_regions   none
_pd_proc_ls_background_function  'Chebyshev function with 30 terms'
_pd_proc_ls_pref_orient_corr
;
March-Dollase
Direction: [ 0 1 0 ]
Refined parameter: 0.986(3)
;
_pd_proc_ls_profile_function     'fundamental parameters'
_pd_proc_ls_prof_R_factor        10.8083779
_pd_proc_ls_prof_wR_expected     9.53936263
_pd_proc_ls_prof_wR_factor       10.0052103
_pd_proc_wavelength              1.5406
_refine_ls_extinction_method     none
_refine_ls_goodness_of_fit_all   1.04883425
_refine_ls_hydrogen_treatment    refxyz
_refine_ls_matrix_type           fullcycle
_refine_ls_number_constraints    0
_refine_ls_number_parameters     127
_refine_ls_number_restraints     97
_refine_ls_R_I_factor            0.798494627
_refine_ls_shift/su_max          0.001
_refine_ls_weighting_details     w=1/\s[Y~obs~]^2^
_refine_ls_weighting_scheme      sigma
_cod_data_source_file            fc5028.cif
_cod_data_source_block           I
_cod_depositor_comments
;
The following automatic conversions were performed:

'_space_group_crystal_system' value 'Monoclinic' changed to
'monoclinic' according to
/home/data/users/saulius/crontab/automatic-downloads/rss-feeds/IUCr/lib/dictionaries/cif_core.dic
dictionary named 'cif_core.dic' version 2.4.2 from 2011-04-26.

Automatic conversion script
Id: cif_fix_values 4973 2017-02-22 13:04:09Z antanas 
;
_cod_original_cell_volume        679.65(3)
_cod_database_code               1550439
loop_
_space_group_symop_operation_xyz
x,y,z
-x+1/2,y+1/2,-z+1/2
-x,-y,-z
x+1/2,-y+1/2,z+1/2
loop_
_atom_site_aniso_label
_atom_site_aniso_U_11
_atom_site_aniso_U_22
_atom_site_aniso_U_33
_atom_site_aniso_U_12
_atom_site_aniso_U_13
_atom_site_aniso_U_23
C1 0.073(4) 0.025(5) 0.055(5) 0.021(5) -0.004(4) 0.003(4)
C2 0.118(6) 0.065(6) 0.055(5) 0.037(6) 0.010(4) 0.002(4)
C7 0.077(4) 0.059(6) 0.097(6) 0.004(6) -0.023(4) 0.021(5)
H1 0.090(5) 0.022(5) 0.070(5) 0.023(6) -0.005(4) 0.003(4)
C4 0.243(13) 0.106(9) 0.072(5) 0.046(9) -0.010(5) -0.036(5)
C3 0.110(6) 0.118(9) 0.102(7) 0.057(7) 0.047(6) 0.029(6)
H2 0.117(8) 0.075(7) 0.055(5) 0.029(7) 0.005(4) 0.019(4)
C6 0.163(8) 0.092(10) 0.151(10) -0.034(8) -0.078(7) 0.008(7)
C8 0.071(4) 0.110(9) 0.140(10) 0.010(6) 0.011(5) 0.054(6)
H7 0.073(4) 0.074(8) 0.102(8) 0.018(6) -0.023(5) 0.028(5)
C5 0.260(15) 0.121(12) 0.109(7) -0.007(11) -0.083(8) -0.030(7)
H4a 0.281(17) 0.094(9) 0.103(7) 0.062(10) -0.004(9) -0.053(7)
H4b 0.32(2) 0.174(15) 0.069(6) 0.074(14) 0.014(8) -0.040(7)
H3a 0.128(7) 0.125(11) 0.125(11) 0.083(8) 0.053(7) 0.021(7)
H3b 0.155(11) 0.192(15) 0.126(10) 0.077(10) 0.082(10) 0.048(9)
H6a 0.167(12) 0.150(16) 0.221(17) -0.063(11) -0.110(11) 0.038(11)
H6b 0.199(12) 0.075(9) 0.182(14) -0.045(10) -0.081(9) 0.003(8)
H8a 0.070(4) 0.179(16) 0.213(16) 0.004(8) 0.013(7) 0.089(11)
H8b 0.090(6) 0.107(10) 0.155(11) -0.010(8) 0.006(7) 0.066(7)
H5a 0.38(2) 0.162(17) 0.152(11) -0.023(16) -0.125(13) -0.061(11)
H5b 0.247(18) 0.155(16) 0.101(8) -0.005(13) -0.091(10) -0.008(7)
loop_
_atom_site_type_symbol
_atom_site_label
_atom_site_fract_x
_atom_site_fract_y
_atom_site_fract_z
_atom_site_occupancy
_atom_site_symmetry_multiplicity
C C1 0.0160(10) 0.0938(9) 0.0591(9) 1 4
C C2 -0.0292(9) 0.0605(15) 0.2157(15) 1 4
C C7 0.1218(9) 0.1013(19) 0.0792(15) 1 4
H H1 -0.004(4) 0.245(4) 0.018(6) 1 4
C C4 0.0025(12) 0.254(2) 0.3304(16) 1 4
C C3 -0.1344(9) 0.054(2) 0.1945(12) 1 4
H H2 -0.009(4) -0.090(5) 0.257(6) 1 4
C C6 0.1530(10) 0.294(2) 0.1950(19) 1 4
C C8 0.1664(8) 0.1333(18) -0.0772(16) 1 4
H H7 0.141(4) -0.050(5) 0.121(6) 1 4
C C5 0.1077(12) 0.267(2) 0.3512(14) 1 4
H H4a -0.021(7) 0.404(8) 0.293(8) 1 4
H H4b -0.025(7) 0.228(14) 0.429(6) 1 4
H H3a -0.156(6) 0.207(7) 0.160(9) 1 4
H H3b -0.162(5) 0.025(17) 0.292(5) 1 4
H H6a 0.2190(13) 0.290(16) 0.209(14) 1 4
H H6b 0.138(6) 0.447(7) 0.151(9) 1 4
H H8a 0.2323(10) 0.129(14) -0.063(11) 1 4
H H8b 0.151(5) 0.289(6) -0.117(9) 1 4
H H5a 0.125(7) 0.396(9) 0.419(8) 1 4
H H5b 0.130(6) 0.125(7) 0.402(8) 1 4
loop_
_geom_angle_atom_site_label_1
_geom_angle_atom_site_label_2
_geom_angle_atom_site_label_3
_geom_angle
_geom_angle_publ_flag
C2 C1 C7 111.1(8) no
C2 C1 H1 107(3) no
C2 C1 C1 112.0(8) no
C7 C1 H1 108(3) no
C7 C1 C1 111.9(8) no
H1 C1 C1 107(3) no
C1 C2 C4 110.8(9) no
C1 C2 C3 110.6(9) no
C1 C2 H2 107(3) no
C4 C2 C3 112(1) no
C4 C2 H2 108(3) no
C3 C2 H2 108(3) no
C1 C7 C6 111(1) no
C1 C7 C8 110.8(9) no
C1 C7 H7 107(3) no
C6 C7 C8 112(1) no
C6 C7 H7 108(3) no
C8 C7 H7 108(3) no
C2 C4 C5 113(1) no
C2 C4 H4a 108(4) no
C2 C4 H4b 110(5) no
C5 C4 H4a 110(4) no
C5 C4 H4b 110(5) no
H4a C4 H4b 106(6) no
C2 C3 H3a 109(4) no
C2 C3 H3b 110(4) no
C2 C3 C8 112.0(9) no
H3a C3 H3b 106(6) no
H3a C3 C8 109(4) no
H3b C3 C8 110(4) no
C7 C6 C5 112(1) no
C7 C6 H6a 110(5) no
C7 C6 H6b 109(4) no
C5 C6 H6a 110(5) no
C5 C6 H6b 110(4) no
H6a C6 H6b 106(6) no
C7 C8 H8a 110(4) no
C7 C8 H8b 109(4) no
C7 C8 C3 112(1) no
H8a C8 H8b 107(5) no
H8a C8 C3 110(4) no
H8b C8 C3 109(4) no
C4 C5 C6 111(1) no
C4 C5 H5a 110(5) no
C4 C5 H5b 109(4) no
C6 C5 H5a 111(5) no
C6 C5 H5b 110(4) no
H5a C5 H5b 106(6) no
C1 C1 C2 112.0(8) no
C1 C1 C7 111.9(8) no
C1 C1 H1 107(3) no
loop_
_geom_bond_atom_site_label_1
_geom_bond_atom_site_label_2
_geom_bond_distance
_geom_bond_publ_flag
C1 C2 1.52(2) no
C1 C7 1.52(2) no
C1 H1 0.95(3) no
C2 C4 1.51(2) no
C2 C3 1.51(2) no
C2 H2 0.95(4) no
C7 C6 1.51(2) no
C7 C8 1.51(2) no
C7 H7 0.95(4) no
C4 C5 1.51(2) no
C4 H4a 0.95(6) no
C4 H4b 0.95(7) no
C3 H3a 0.95(5) no
C3 H3b 0.95(5) no
C3 C8 1.50(2) no
C6 C5 1.51(2) no
C6 H6a 0.95(3) no
C6 H6b 0.95(5) no
C8 H8a 0.95(2) no
C8 H8b 0.95(4) no
C8 C3 1.50(2) no
C5 H5a 0.95(6) no
C5 H5b 0.95(5) no
loop_
_cod_related_entry_id
_cod_related_entry_database
_cod_related_entry_code
1 PubChem 10966006

File: tests/data/cod_1567181.cif
#------------------------------------------------------------------------------
#$Date: 2023-05-05 05:46:21 +0300 (Fri, 05 May 2023) $
#$Revision: 283357 $
#$URL: file:///home/coder/svn-repositories/_RELOADED_COD/cod-reloaded/cif/1/56/71/1567181.cif $
#------------------------------------------------------------------------------
#
# This file is available in the Crystallography Open Database (COD),
# http://www.crystallography.net/
#
# All data on this site have been placed in the public domain by the
# contributors.
#
data_1567181
loop_
_publ_author_name
'Linberg, Kevin'
'R&#xf6;der, Bettina'
'Al-Sabbagh, Dominik'
'Emmerling, Franziska'
'Michalchuk, Adam A. L.'
_publ_section_title
;
 Controlling polymorphism in molecular cocrystals by variable temperature
 ball milling.
;
_journal_issue                   0
_journal_name_full               'Faraday discussions'
_journal_page_first              178
_journal_page_last               193
_journal_paper_doi               10.1039/d2fd00115b
_journal_volume                  241
_journal_year                    2023
_chemical_formula_moiety         'C5 H8 O4,C6 H6 N2 O1'
_chemical_formula_sum            'C11 H14 N2 O5'
_chemical_formula_weight         254.24
_chemical_melting_point          409
_chemical_name_mineral           'Form II'
_chemical_name_systematic
;
Glutaric acid isonicotinamide
;
_space_group_IT_number           14
_space_group_name_Hall           '-P 2yab'
_space_group_name_H-M_alt        'P 1 21/a 1'
_symmetry_cell_setting           monoclinic
_symmetry_Int_Tables_number      14
_symmetry_space_group_name_H-M   'P 1 21/a 1'
_audit_creation_date             2022-4-21
_audit_creation_method           'made by TOPAS Out_CIF_IUCr macro'
_audit_update_record
;
2022-05-04 deposited with the CCDC.	2022-06-24 downloaded from the CCDC.
;
_cell_angle_alpha                90
_cell_angle_beta                 99.325(2)
_cell_angle_gamma                90
_cell_formula_units_Z            4
_cell_length_a                   26.371(7)
_cell_length_b                   5.2029(13)
_cell_length_c                   8.904(2)
_cell_measurement_pressure       0
_cell_measurement_radiation      'Cu K\a~1~'
_cell_measurement_temperature    298
_cell_measurement_wavelength     1.5406
_cell_volume                     1205.5(5)
_computing_structure_refinement  'TOPAS-6 (Bruker AXS 2018)'
_diffrn_ambient_environment      air
_diffrn_ambient_pressure         0
_diffrn_ambient_temperature      298
_diffrn_measurement_device_type  'D8 Discover, Bruker AXS'
_diffrn_radiation_type           'Cu K\a~1~'
_diffrn_radiation_wavelength     1.5406
_diffrn_source                   'sealed X-ray tube'
_diffrn_source_target            Cu
_exptl_absorpt_coefficient_mu    0.950
_exptl_absorpt_correction_type   none
_exptl_crystal_colour            white
_exptl_crystal_density_diffrn    1.401
_exptl_crystal_description       powder
_pd_meas_2theta_range_inc        0.009
_pd_meas_2theta_range_max        50.0026
_pd_meas_2theta_range_min        5
_pd_meas_number_of_points        5000
_pd_meas_scan_method             step
_pd_proc_ls_prof_R_factor        6.153
_pd_proc_ls_prof_wR_factor       ???
_pd_spec_mount_mode              transmission
_pd_spec_shape                   cylinder
_refine_ls_goodness_of_fit_all   8.580
_refine_ls_R_factor_all          ???
_cod_data_source_file            d2fd00115b2.cif
_cod_data_source_block           TOPAS-CIF-macro
_cod_depositor_comments          'Adding full bibliography for 1567181.cif.'
_cod_original_cell_volume        1205.6(5)
_cod_original_sg_symbol_H-M      P21/a
_cod_original_formula_sum        ' C11 H14 N2 O5'
_cod_database_code               1567181
loop_
_symmetry_equiv_pos_as_xyz
'x, y, z '
'-x+1/2, y+1/2, -z '
'-x, -y, -z '
'x+1/2, -y+1/2, z '
loop_
_atom_site_label
_atom_site_type_symbol
_atom_site_thermal_displace_type
_atom_site_fract_x
_atom_site_fract_y
_atom_site_fract_z
_atom_site_occupancy
_atom_site_U_iso_or_equiv
_atom_site_calc_flag
_atom_site_refinement_flags
_atom_site_disorder_assembly
_atom_site_disorder_group
O1 O Uiso 0.12800 0.43780 0.65330 1.000 0.0127 . . . .
O2 O Uiso 0.17070 0.64740 0.49430 1.000 0.0127 . . . .
O3 O Uiso 0.30710 0.36070 0.90030 1.000 0.0127 . . . .
O4 O Uiso 0.35260 0.00280 0.88770 1.000 0.0127 . . . .
C1 C Uiso 0.16700 0.47260 0.60020 1.000 0.0127 . . . .
C2 C Uiso 0.21620 0.32730 0.64640 1.000 0.0127 . . . .
C3 C Uiso 0.21370 0.12440 0.76710 1.000 0.0127 . . . .
C4 C Uiso 0.26410 -0.02360 0.79970 1.000 0.0127 . . . .
C5 C Uiso 0.30930 0.13490 0.86770 1.000 0.0127 . . . .
H1 H Uiso 0.24280 0.45700 0.68290 1.000 0.0127 . . . .
H2 H Uiso 0.22540 0.25550 0.55630 1.000 0.0127 . . . .
H3 H Uiso 0.18570 0.00510 0.73350 1.000 0.0127 . . . .
H4 H Uiso 0.20710 0.20640 0.85860 1.000 0.0127 . . . .
H5 H Uiso 0.27310 -0.09710 0.70630 1.000 0.0127 . . . .
H6 H Uiso 0.26100 -0.16280 0.87080 1.000 0.0127 . . . .
H7 H Uiso 0.38060 0.10740 0.86750 1.000 0.0127 . . . .
H8 H Uiso 0.13890 0.65330 0.42450 1.000 0.0127 . . . .
O5 O Uiso 0.93490 1.32060 0.05560 1.000 0.0127 . . . .
N1 N Uiso 1.08200 0.87580 0.38940 1.000 0.0127 . . . .
N2 N Uiso 0.89970 0.94960 0.11910 1.000 0.0127 . . . .
C6 C Uiso 1.03750 0.75850 0.39840 1.000 0.0127 . . . .
C7 C Uiso 0.99110 0.83170 0.31440 1.000 0.0127 . . . .
C8 C Uiso 0.98990 1.03650 0.21480 1.000 0.0127 . . . .
C9 C Uiso 1.03570 1.15970 0.20410 1.000 0.0127 . . . .
C10 C Uiso 1.08070 1.07390 0.29310 1.000 0.0127 . . . .
C11 C Uiso 0.93870 1.11030 0.12380 1.000 0.0127 . . . .
H9 H Uiso 1.11360 1.16580 0.28540 1.000 0.0127 . . . .
H10 H Uiso 1.03950 0.61980 0.46630 1.000 0.0127 . . . .
H11 H Uiso 1.03650 1.30110 0.13920 1.000 0.0127 . . . .
H12 H Uiso 0.95980 0.73880 0.32530 1.000 0.0127 . . . .
H13 H Uiso 0.90050 0.81340 0.05600 1.000 0.0127 . . . .
H14 H Uiso 0.87430 0.96160 0.18160 1.000 0.0127 . . . .
loop_
_geom_angle_atom_site_label_1
_geom_angle_atom_site_label_2
_geom_angle_atom_site_label_3
_geom_angle
_geom_angle_site_symmetry_1
_geom_angle_site_symmetry_2
_geom_angle_site_symmetry_3
_geom_angle_publ_flag
C1 O2 H8 109.00 . . . no
C5 O4 H7 111.00 . . . no
C6 N1 C10 117.30 . . . yes
C11 N2 H14 124.00 . . . no
H13 N2 H14 121.00 . . . no
C11 N2 H13 115.00 . . . no
O1 C1 C2 124.61 . . . yes
O1 C1 O2 123.00 . . . yes
O2 C1 C2 112.39 . . . yes
C1 C2 C3 114.23 . . . no
C2 C3 C4 110.52 . . . no
C3 C4 C5 114.36 . . . no
O3 C5 O4 123.06 . . . yes
O3 C5 C4 124.41 . . . yes
O4 C5 C4 112.53 . . . yes
C1 C2 H2 107.00 . . . no
C3 C2 H1 111.00 . . . no
C3 C2 H2 112.00 . . . no
C1 C2 H1 106.00 . . . no
H1 C2 H2 106.00 . . . no
C4 C3 H3 109.00 . . . no
H3 C3 H4 108.00 . . . no
C2 C3 H4 109.00 . . . no
C2 C3 H3 110.00 . . . no
C4 C3 H4 110.00 . . . no
C3 C4 H5 111.00 . . . no
H5 C4 H6 109.00 . . . no
C3 C4 H6 110.00 . . . no
C5 C4 H5 106.00 . . . no
C5 C4 H6 107.00 . . . no
N1 C6 C7 123.46 . . . yes
C6 C7 C8 119.08 . . . no
C7 C8 C9 118.11 . . . no
C7 C8 C11 117.79 . . . no
C9 C8 C11 124.10 . . . no
C8 C9 C10 119.08 . . . no
N1 C10 C9 122.95 . . . yes
O5 C11 N2 122.62 . . . yes
O5 C11 C8 118.64 . . . yes
N2 C11 C8 118.74 . . . yes
N1 C6 H10 116.00 . . . no
C7 C6 H10 121.00 . . . no
C6 C7 H12 120.00 . . . no
C8 C7 H12 121.00 . . . no
C8 C9 H11 121.00 . . . no
C10 C9 H11 120.00 . . . no
N1 C10 H9 119.00 . . . no
C9 C10 H9 118.00 . . . no
loop_
_geom_bond_atom_site_label_1
_geom_bond_atom_site_label_2
_geom_bond_distance
_geom_bond_site_symmetry_1
_geom_bond_site_symmetry_2
_geom_bond_publ_flag
O1 C1 1.2131 . . yes
O2 C1 1.3250 . . yes
O3 C5 1.2138 . . yes
O4 C5 1.3199 . . yes
O2 H8 0.9600 . . no
O4 H7 0.9600 . . no
O5 C11 1.2475 . . yes
N1 C10 1.3376 . . yes
N1 C6 1.3366 . . yes
N2 C11 1.3208 . . yes
N2 H14 0.9400 . . no
N2 H13 0.9100 . . no
C1 C2 1.5004 . . no
C2 C3 1.5155 . . no
C3 C4 1.5227 . . no
C4 C5 1.4945 . . no
C2 H2 0.9500 . . no
C2 H1 0.9900 . . no
C3 H3 0.9700 . . no
C3 H4 0.9600 . . no
C4 H6 0.9700 . . no
C4 H5 0.9800 . . no
C6 C7 1.3803 . . no
C7 C8 1.3834 . . no
C8 C9 1.3842 . . no
C8 C11 1.5075 . . no
C9 C10 1.3895 . . no
C6 H10 0.9400 . . no
C7 H12 0.9700 . . no
C9 H11 0.9400 . . no
C10 H9 1.0000 . . no
loop_
_geom_hbond_atom_site_label_D
_geom_hbond_atom_site_label_H
_geom_hbond_atom_site_label_A
_geom_hbond_distance_DH
_geom_hbond_distance_HA
_geom_hbond_distance_DA
_geom_hbond_angle_DHA
_geom_hbond_site_symmetry_A
_geom_hbond_publ_flag
O4 H7 O5 0.9600 2.0500 2.5958 114.00 4_466 yes
O2 H8 N1 0.9600 1.8800 2.6548 136.00 1_455 yes
N2 H13 O4 0.9100 2.4400 3.2402 148.00 4_554 yes
N2 H14 O1 0.9400 2.5500 3.0303 112.00 3_666 yes
C2 H1 O3 0.9900 2.4100 3.0218 119.00 . yes
C10 H9 O4 1.0000 2.5900 3.4034 139.00 2_666 yes
C7 H12 O1 0.9700 2.5300 3.4937 171.00 3_666 yes
PROBLEM: Short Inter D-H...H-X Contact H3 .. H14 ..
1.87 Ang. RESPONSE: Consequence of an intermoelcular hydrogen bond.
loop_
_geom_torsion_atom_site_label_1
_geom_torsion_atom_site_label_2
_geom_torsion_atom_site_label_3
_geom_torsion_atom_site_label_4
_geom_torsion
_geom_torsion_site_symmetry_1
_geom_torsion_site_symmetry_2
_geom_torsion_site_symmetry_3
_geom_torsion_site_symmetry_4
_geom_torsion_publ_flag
C10 N1 C6 C7 -0.10 . . . . no
C6 N1 C10 C9 -0.05 . . . . no
O2 C1 C2 C3 -179.80 . . . . no
O1 C1 C2 C3 0.68 . . . . no
C1 C2 C3 C4 176.56 . . . . no
C2 C3 C4 C5 64.66 . . . . no
C3 C4 C5 O4 -177.05 . . . . no
C3 C4 C5 O3 2.36 . . . . no
N1 C6 C7 C8 0.16 . . . . no
C6 C7 C8 C9 -0.07 . . . . no
C6 C7 C8 C11 179.52 . . . . no
C11 C8 C9 C10 -179.63 . . . . no
C7 C8 C11 O5 166.78 . . . . no
C7 C8 C11 N2 -13.40 . . . . no
C9 C8 C11 O5 -13.66 . . . . no
C9 C8 C11 N2 166.17 . . . . no
C7 C8 C9 C10 -0.06 . . . . no
C8 C9 C10 N1 0.13 . . . . no

File: tests/data/cod_1577467.cif (part 1 of 2)
#------------------------------------------------------------------------------
#$Date: 2026-08-17 02:22:08 +0300 (Mon, 17 Aug 2026) $
#$Revision: 306716 $
#$URL: file:///srv/svn/cod/cif/1/57/74/1577467.cif $
#------------------------------------------------------------------------------
#
# This file is available in the Crystallography Open Database (COD),
# http://www.crystallography.net/. The original data for this entry
# were provided by IUCr Journals, http://journals.iucr.org/.
#
# The file may be used within the scientific community so long as
# proper attribution is given to the journal article from which the
# data were obtained.
#
data_1577467
loop_
_publ_author_name
'Lopes Cavalcante, Larissa'
'Maynard-Casely, Helen E.'
'Cable, Morgan L.'
'Duyker, Samuel G.'
'Fayolle, Edith C.'
'Hodyss, Robert'
'Kennedy, Brendan J.'
'Vu, Tuan H.'
'Ennis, Courtney'
_publ_section_title
;
 Crystal structure of diacetylene unveiled by X-ray and neutron
 diffraction, Raman spectroscopy and periodic DFT
;
_journal_issue                   1
_journal_name_full               IUCrJ
_journal_page_first              94
_journal_page_last               104
_journal_paper_doi               10.1107/S2052252525010486
_journal_volume                  13
_journal_year                    2026
_chemical_formula_analytical     'C4 H2'
_chemical_formula_sum            'C4 H2'
_chemical_formula_weight         50.06
_chemical_name_common            Diacetylene
_chemical_name_systematic        1,3-butadiyne
_space_group_IT_number           62
_space_group_name_Hall           '-P 2ac 2n'
_space_group_name_H-M_alt        'P n m a'
_symmetry_cell_setting           orthorhombic
_symmetry_space_group_name_H-M   'P n m a'
_cell_angle_alpha                90
_cell_angle_beta                 90
_cell_angle_gamma                90
_cell_formula_units_Z            4
_cell_length_a                   9.3478(20)
_cell_length_b                   5.9890(6)
_cell_length_c                   5.6746(11)
_cell_measurement_temperature    5
_cell_volume                     317.69(10)
_computing_data_collection       'SICS Revision:e94ab1a Branch: RELEASE-3_6'
_computing_data_reduction        'Gumtree Wombat/Python routines'
_computing_structure_refinement
'GSAS-II (Toby & Von Dreele, J. Appl. Cryst. 46, 544-549, 2013)'
_computing_structure_solution    'FOX 2022.1'
_diffrn_ambient_pressure         100
_diffrn_ambient_temperature      5
_diffrn_measurement_device_type  'WOMBAT High Intensity Powder Diffractometer'
_diffrn_radiation_probe          neutron
_diffrn_radiation_wavelength     2.413
_diffrn_source_power             0.00
_exptl_crystal_density_diffrn    1.0466
_exptl_crystal_description       powder
_pd_calc_method                  'Rietveld Refinement'
_pd_instr_2theta_monochr_pre     90.006
_pd_instr_dist_spec/detc         728.0
_pd_instr_geometry
;
Cylindrical gas-filled wire-array detector centred on sample illuminated by 
monochromatic neutrons with optional oscillating collimator in front of 
detector.
;
_pd_instr_location
;
Wombat High Intensity Powder Diffractometer at  OPAL facility, Bragg Institute, 
Australia
;
_pd_instr_monochr_pre_spec       '113 reflection from Ge crystal, 115 cut'
_pd_meas_datetime_initiated      2023-03-10T14:53:21
_pd_meas_info_author_email       P13601
_pd_meas_info_author_name        None
_pd_meas_info_author_phone       nil
_pd_meas_number_of_points        943
_pd_meas_scan_method             cont
_pd_proc_info_data_reduction
;
Data normalised to 491065.000000 on bm1_counts with error propagation assuming 
counting statistics
;
_pd_proc_info_datetime           2025-09-29T12:34
_pd_proc_ls_background_function
;
Background function: "chebyschev-1" function with 4 terms:
    88584.941, -22721.359, 6066.498, 1680.963, 
;
_pd_proc_ls_pref_orient_corr
;
March-Dollase correction (Dollase, 1986): [010] refined to 0.829.
;
_pd_proc_ls_profile_function
;
Finger-Cox-Jephcoat function parameters U, V, W, X, Y, SH/L:
  peak variance(Gauss) = Utan(Th)^2^+Vtan(Th)+W:
  peak HW(Lorentz) = X/cos(Th)+Ytan(Th); SH/L = S/L+H/L
  U, V, W in (centideg)^2^, X & Y in centideg
    6.2(22)e2, -4(3)e2, 3.7(11)e2, 21.0(19), 0.000, 0.092(3), 

;
_pd_proc_ls_prof_R_factor        0.02541
_pd_proc_ls_prof_wR_expected     0.00799
_pd_proc_ls_prof_wR_factor       0.03570
_pd_spec_mount_mode              transmission
_pd_spec_shape                   cylinder
_refine_ls_goodness_of_fit_all   4.500
_refine_ls_matrix_type           full
_refine_ls_number_parameters     12
_refine_ls_R_Fsqd_factor         0.24109
_refine_ls_shift/su_max          0.8828
_refine_ls_wR_factor_obs         0.03570
_reflns_d_resolution_high        1.311
_reflns_d_resolution_low         4.851
_reflns_limit_h_max              6
_reflns_limit_h_min              0
_reflns_limit_k_max              4
_reflns_limit_k_min              0
_reflns_limit_l_max              4
_reflns_limit_l_min              0
_reflns_number_total             89
_cod_data_source_file            fc5083sup1_ED.cif
_cod_data_source_block           NPD5K
_cod_original_cell_volume        317.69(6)
_cod_database_code               1577467
loop_
_space_group_symop_id
_space_group_symop_operation_xyz
1 x,y,z
2 1/2-x,1/2+y,1/2+z
3 x,1/2-y,z
4 1/2-x,-y,1/2+z
5 -x,-y,-z
6 1/2+x,1/2-y,1/2-z
7 -x,1/2+y,-z
8 1/2+x,y,1/2-z
loop_
_atom_site_label
_atom_site_type_symbol
_atom_site_fract_x
_atom_site_fract_y
_atom_site_fract_z
_atom_site_occupancy
_atom_site_adp_type
_atom_site_U_iso_or_equiv
_atom_site_site_symmetry_multiplicity
C1 C 0.25113 0.75000 0.22002 1.0000 Uiso 0.0219 4
C2 C 0.17520 0.75000 0.39054 1.0000 Uiso 0.0219 4
C3 C 0.07826 0.75000 0.60824 1.0000 Uiso 0.0219 4
C4 C 0.00234 0.75000 0.77875 1.0000 Uiso 0.0219 4
H5 H -0.06503 0.75000 0.93006 1.0000 Uiso 0.0219 4
H6 H 0.31851 0.75000 0.06872 1.0000 Uiso 0.0219 4
loop_
_atom_type_symbol
_atom_type_number_in_cell
_atom_type_scat_Cromer_Mann_a1
_atom_type_scat_Cromer_Mann_a2
_atom_type_scat_Cromer_Mann_a3
_atom_type_scat_Cromer_Mann_a4
_atom_type_scat_Cromer_Mann_b1
_atom_type_scat_Cromer_Mann_b2
_atom_type_scat_Cromer_Mann_b3
_atom_type_scat_Cromer_Mann_b4
_atom_type_scat_Cromer_Mann_c
_atom_type_scat_length_neutron
_atom_type_scat_source
C 16 2.31 1.02 1.5886 0.865 20.8439 10.2075 0.5687 51.6512 0.2156 0.6647
'\ https://raw.githubusercontent.com/AdvancedPhotonSource/GSAS-II/refs/heads/main/GSASII/atmdata.py'
H 8 0.493 0.3229 0.1402 0.0408 10.5109 26.1257 3.1424 57.7997 0.003 -0.374
https://raw.githubusercontent.com/AdvancedPhotonSource/GSAS-II/refs/heads/main/GSASII/atmdata.py
loop_
_audit_conform_dict_name
_audit_conform_dict_version
_audit_conform_dict_location
cif_core.dic . ftp://ftp.iucr.org/pub/cif_core.dic
cif_pd.dic . ftp://ftp.iucr.org/pub/cif_pd.dic
loop_
_geom_angle_atom_site_label_1
_geom_angle_atom_site_label_2
_geom_angle_atom_site_label_3
_geom_angle
_geom_angle_site_symmetry_1
_geom_angle_site_symmetry_2
_geom_angle_site_symmetry_3
_geom_angle_publ_flag
C2 C1 H6 180 1_555 1_555 1_555 yes
C1 C2 C3 179.999 1_555 1_555 1_555 yes
C2 C3 C4 179.999 1_555 1_555 1_555 yes
C3 C4 H5 179.999 1_555 1_555 1_555 yes
loop_
_geom_bond_atom_site_label_1
_geom_bond_atom_site_label_2
_geom_bond_distance
_geom_bond_site_symmetry_1
_geom_bond_site_symmetry_2
_geom_bond_publ_flag
C1 C2 1.19991 1_555 1_555 yes
C1 H6 1.06473 1_555 1_555 yes
C2 C1 1.19991 1_555 1_555 yes
C2 C3 1.53192 1_555 1_555 yes
C3 C2 1.53192 1_555 1_555 yes
C3 C4 1.19991 1_555 1_555 yes
C4 C3 1.19991 1_555 1_555 yes
C4 H5 1.06473 1_555 1_555 yes
H5 C4 1.06473 1_555 1_555 yes
H6 C1 1.06473 1_555 1_555 yes
loop_
_pd_meas_2theta_scan
_pd_meas_intensity_total
_pd_calc_intensity_total
_pd_proc_intensity_bkg_calc
_pd_proc_ls_weight
17.00000 118737.5834 115697.2059 115691.835 0.000000136658
17.12500 118086.8318 115626.8864 115621.4498 0.000000255368
17.25000 118360.2508 115561.9417 115556.4096 0.00000037007
17.37500 117845.6229 115491.4757 115485.8748 0.0000004826
17.50000 118296.0034 115426.3632 115420.6973 0.000000584033
17.62500 117981.0089 115355.7526 115350.0147 0.000000699799
17.75000 118061.1088 115290.5113 115284.7014 0.000000824711
17.87500 117751.7654 115219.7578 115213.8724 0.000000958774
18.00000 117107.4993 115154.4024 115148.4248 0.000000958936
18.12500 117929.5446 115083.5081 115077.4511 0.000000952846
18.25000 117224.587 115018.0028 115011.8707 0.000000967276
18.37500 117417.0027 114946.9695 114940.7539 0.000000966986
18.50000 117085.7489 114881.3367 114875.0422 0.000000973393
18.62500 116986.2562 114810.1662 114803.7839 0.000000980423
18.75000 117521.3721 114744.4155 114737.9423 0.000000977457
18.87500 116424.4509 114673.1103 114666.5441 0.000001001491
19.00000 116711.7472 114607.237 114600.5741 0.000001010191
19.12500 117430.4842 114535.7983 114529.0377 0.000001000025
19.25000 116270.1232 114469.7941 114462.9408 0.000001024558
19.37500 116334.292 114398.2244 114391.2677 0.000001034655
19.50000 115853.0884 114332.1002 114325.0453 0.000001047218
19.62500 115757.8509 114260.4015 114253.2372 0.000001057969
19.75000 115714.0705 114194.1594 114186.8909 0.000001053471
19.87500 115812.2408 114122.3703 114114.9493 0.000001048753
20.00000 116024.0121 114056.0123 114048.4806 0.000001026245
20.12500 116028.4723 113984.0626 113976.4071 0.000001018771
20.25000 115023.4778 113917.591 113909.8174 0.000001021271
20.37500 116004.3812 113845.5193 113837.6137 0.000000993893
20.50000 115565.2256 113778.9361 113770.9046 0.00000100019
20.62500 114763.6531 113706.7449 113698.5722 0.000000999917
20.75000 115258.5549 113640.0526 113631.745 0.000000978239
20.87500 115498.0714 113567.7446 113559.2856 0.000000975324
21.00000 115198.2153 113500.9457 113492.342 0.000000974367
21.12500 115352.9592 113428.5237 113419.7571 0.000000973183
21.25000 115538.2731 113361.621 113352.6984 0.000000968843
21.37500 115066.7715 113289.2495 113279.9898 0.000000976137
21.50000 114998.0278 113222.247 113212.8175 0.000000964931
21.62500 114695.9661 113149.6076 113139.9867 0.000000982154
21.75000 115030.9993 113082.5075 113072.7023 0.00000098078
21.87500 115315.1799 113009.7642 112999.7508 0.000000987456
22.00000 114823.7474 112942.57 112932.3559 0.000001005378
22.12500 114684.8857 112869.7268 112859.2854 0.000001017013
22.25000 114805.4357 112802.4423 112791.7814 0.000001031462
22.37500 114541.8781 112729.5036 112718.5935 0.000001055876
22.50000 113850.4221 112662.1334 112650.9819 0.000001084886
22.62500 114208.1069 112589.1047 112577.6782 0.000001085427
22.75000 114056.5103 112521.6553 112509.9604 0.000001094448
22.87500 114090.2641 112448.5425 112436.5426 0.000001100591
23.00000 113757.539 112381.0447 112368.7201 0.000001110472
23.12500 113866.6682 112307.8551 112295.1897 0.000001117035
23.25000 113078.6355 112240.2628 112227.2641 0.000001130188
23.37500 113423.1178 112167.0048 112153.6227 0.000001119838
23.50000 113618.3865 112099.3539 112085.5954 0.000001121596
23.62500 112889.4207 112026.038 112011.8446 0.000001134051
23.75000 112792.3329 111958.3394 111943.7171 0.000001140236
23.87500 112446.6798 111884.9787 111869.8586 0.000001151368
24.00000 112738.2995 111817.246 111801.6323 0.000001144622
24.12500 113111.7284 111743.8576 111727.6676 0.000001132576
24.25000 113155.4272 111676.1083 111659.3441 0.000001136808
24.37500 111998.5745 111602.7132 111585.2749 0.000001162442
24.50000 112568.9981 111534.9706 111516.8556 0.00000114947
24.62500 112553.5233 111461.5984 111442.6835 0.000001152273
24.75000 112144.5964 111393.8937 111374.1699 0.000001161431
24.87500 112116.1428 111320.5842 111299.8965 0.000001156388
25.00000 112439.0774 111252.9611 111231.2901 0.000001151346
25.12500 112409.201 111179.7706 111156.9169 0.000001153064
25.25000 112402.5532 111112.2913 111088.2192 0.000001150175
25.37500 112111.4889 111039.3015 111013.7479 0.000001151332
25.50000 111849.428 110972.0582 110944.9604 0.000001150364
25.62500 111662.6078 110899.3923 110870.3925 0.000001141991
25.75000 111424.5712 110832.5263 110801.5167 0.000001139361
25.87500 111187.4113 110760.3772 110726.8539 0.000001133752
26.00000 111366.9117 110694.1154 110657.8912 0.000001124743
26.12500 111290.8536 110622.8369 110583.1352 0.000001120783
26.25000 111547.4099 110557.562 110514.0871 0.00000110605
26.37500 110917.4519 110487.6318 110439.2393 0.000001116041
26.50000 111126.619 110424.0313 110370.1073 0.000001104815
26.62500 111007.7452 110356.5197 110295.1695 0.000001112051
26.75000 110686.0665 110295.992 110225.955 0.000001128486
26.87500 110198.9028 110233.58 110150.9287 0.000001145027
27.00000 110942.7236 110182.5257 110081.6334 0.000001128863
27.12500 110564.9045 110150.7608 110006.5201 0.000001140793
27.25000 110637.6484 110197.6801 109937.1453 0.000001143382
27.37500 111889.8067 110517.7078 109861.9469 0.000001126372
27.50000 114484.3813 111463.4357 109792.4941 0.000001087903
27.62500 119552.5962 113978.3893 109717.2119 0.000001005499
27.75000 129015.9851 118431.3702 109647.6827 0.000000868207
27.87500 143722.7599 125545.2577 109572.3185 0.000000715216
28.00000 158423.7188 132516.3549 109502.7142 0.000000603207
28.12500 165010.4203 137009.7668 109427.2695 0.000000568201
28.25000 156220.006 135842.9317 109357.5917 0.000000642837
28.37500 145019.5003 129410.3242 109282.0682 0.000000739786
28.50000 133466.2416 121866.5014 109212.3184 0.00000088222
28.62500 122345.7977 115265.2747 109136.7176 0.000001045586
28.75000 115619.3538 111668.9083 109066.8972 0.000001176005
28.87500 112061.7406 109891.2768 108991.2209 0.000001251669
29.00000 111995.3263 109278.7701 108921.3314 0.000001261689
29.12500 112248.5164 109032.979 108845.581 0.000001250625
29.25000 110691.707 108918.5633 108775.6239 0.00000127642
29.37500 111331.3252 108819.71 108699.8011 0.000001274837
29.50000 111399.7702 108731.8755 108629.7779 0.000001270511
29.62500 111372.2338 108638.7982 108553.8843 0.000001268319
29.75000 110649.0787 108556.3346 108483.7965 0.000001285037
29.87500 110172.1 108471.13 108407.8336 0.00000129203
30.00000 110515.6728 108395.399 108337.6827 0.000001263956
30.12500 110646.225 108315.2763 108261.6522 0.00000126238
30.25000 110183.9137 108242.3335 108191.4396 0.000001268385
30.37500 110217.7368 108163.9909 108115.3431 0.000001251363
30.50000 110209.7217 108092.1254 108045.0703 0.000001228819
30.62500 110084.4879 108014.7468 107968.9095 0.000001228376
30.75000 110117.6373 107943.5278 107898.578 0.000001221681
30.87500 110462.5313 107866.6401 107822.3544 0.000001208283
31.00000 110315.1424 107795.8784 107751.9657 0.000001183199
31.12500 110350.6347 107719.4204 107675.6809 0.00000118852
31.25000 110146.4327 107649.0096 107605.2364 0.000001196736
31.37500 109726.6201 107572.8949 107528.8921 0.000001205401
31.50000 110557.7369 107502.7768 107458.3934 0.000001193553
31.62500 109767.332 107426.9622 107381.991 0.000001198182
31.75000 109672.0164 107357.1124 107311.4396 0.000001187509
31.87500 110001.7011 107281.5866 107234.9809 0.000001176343
32.00000 109948.6299 107212.0085 107164.3781 0.000001196235
32.12500 109676.8803 107136.7919 107087.8647 0.000001180717
32.25000 110281.8727 107067.5408 107017.2122 0.000001152837
32.37500 109003.3036 106992.7698 106940.6455 0.000001184826
32.50000 109375.7587 106924.2687 106869.9447 0.000001185057
32.62500 109000.0578 106851.6916 106793.3265 0.00000120054
32.75000 108655.6599 106788.8408 106722.5789 0.000001236127
32.87500 108502.1277 106731.1245 106645.9108 0.00000125334
33.00000 109340.397 106694.0721 106575.1177 0.000001265004
33.12500 108702.9777 106673.4298 106498.4013 0.000001304723
33.25000 108704.8903 106660.9339 106427.5644 0.000001329346
33.37500 108552.4596 106626.5145 106350.8013 0.000001352295
33.50000 108099.7872 106554.1898 106279.922 0.000001381211
33.62500 109333.975 106434.8677 106203.1137 0.000001362732
33.75000 108614.4715 106311.7723 106132.1935 0.000001381878
33.87500 108702.2647 106190.8695 106055.3418 0.000001382028
34.00000 108646.3566 106099.1363 105984.3821 0.00000138888
34.12500 108413.4126 106016.7156 105907.4885 0.000001403532
34.25000 107721.5461 105949.2015 105836.4909 0.000001421309
34.37500 107779.3934 105880.248 105759.5569 0.000001421827
34.50000 108108.3458 105818.6849 105688.5229 0.000001399306
34.62500 109154.212 105753.8988 105611.5503 0.000001367213
34.75000 109181.4394 105695.9993 105540.4813 0.000001361731
34.87500 109126.3981 105635.8435 105463.4715 0.000001361108
35.00000 109349.3327 105583.2807 105392.369 0.000001353792
35.12500 109140.6327 105530.4586 105315.3238 0.000001354562
35.25000 109757.4425 105486.6505 105244.1893 0.000001351022
35.37500 110026.0514 105446.5093 105167.1102 0.000001351409
35.50000 109925.8998 105419.7763 105095.9452 0.000001359046
35.62500 109749.4315 105415.1603 105018.8338 0.000001366096
35.75000 110873.4795 105482.5426 104947.6398 0.00000135412
35.87500 111840.8995 105844.0745 104870.4977 0.000001334659
36.00000 114966.1491 107017.8319 104799.2761 0.00000126609
36.12500 121443.2898 110623.2687 104722.105 0.000001139309
36.25000 131384.0469 117958.815 104650.8573 0.000000974828
36.37500 145825.6764 131332.2182 104573.6588 0.000000793463
36.50000 162184.9869 146353.1686 104502.3865 0.000000645798
36.62500 174443.7954 158528.9868 104425.1621 0.000000557039
36.75000 175901.1739 159739.3143 104353.8667 0.000000543313
36.87500 163086.9618 150681.4928 104276.6181 0.000000620513
37.00000 151559.1097 141382.5973 104205.3011 0.000000707787
37.12500 155858.9826 142266.4437 104128.0298 0.000000660347
37.25000 179400.0152 159025.2542 104056.6927 0.00000049678
37.37500 213903.9621 189890.729 103979.4004 0.000000354115
37.50000 243987.1079 215723.7134 103908.0445 0.000000273252
37.62500 252726.0482 222349.6362 103830.7329 0.000000252464
37.75000 228458.7526 203595.7558 103759.3598 0.000000301451
37.87500 185623.857 168776.9883 103682.0303 0.000000448077
38.00000 145410.2968 138965.4521 103610.6416 0.000000710395
38.12500 120597.1365 118257.364 103533.2959 0.000001013964
38.25000 111021.5341 109140.8736 103461.8929 0.000001190026
38.37500 108568.3815 105432.8917 103384.5326 0.000001232181
38.50000 107681.4363 104340.3686 103313.117 0.000001264479
38.62500 106983.3114 103911.6241 103235.7437 0.000001292267
38.75000 107395.2631 103696.329 103164.3167 0.00000129336
38.87500 107227.5106 103519.8311 103086.9321 0.000001313239
39.00000 107525.4394 103383.412 103015.4954 0.000001318751
39.12500 107674.8498 103254.356 102938.1009 0.000001322527
39.25000 108079.5555 103146.7739 102866.6559 0.000001318145
39.37500 108520.6407 103038.7258 102789.2533 0.000001325394
39.50000 108540.1655 102944.4596 102717.8015 0.000001324863
39.62500 107370.6021 102847.0701 102640.3923 0.000001362788
39.75000 107808.5666 102760.1849 102568.9352 0.000001359015
39.87500 107977.6062 102668.9084 102491.521 0.000001351607
40.00000 106652.5525 102586.8089 102420.06 0.000001389667
40.12500 106229.6979 102499.8002 102342.6425 0.00000139824
40.25000 105813.7172 102420.989 102271.1792 0.000001417774
40.37500 105406.4451 102336.9986 102193.76 0.000001445143
40.50000 105929.79 102260.667 102122.2958 0.000001434959
40.62500 106185.788 102178.9396 102044.8764 0.000001423262
40.75000 105882.6372 102104.3722 101973.4128 0.000001430578
40.87500 106704.3662 102024.4487 101895.9948 0.000001419484
41.00000 108272.0424 101951.4056 101824.5333 0.000001380634
41.12500 110083.4456 101873.0211 101747.1185 0.000001340774
41.25000 112476.3639 101801.326 101675.6606 0.000001280037
41.37500 114139.6478 101724.3736 101598.2504 0.000001215266
41.50000 114802.7555 101653.9645 101526.7975 0.000001189742
41.62500 113145.3569 101578.3933 101449.3936 0.000001225784
41.75000 111212.2896 101509.308 101377.9473 0.00000126308
41.87500 107915.3685 101435.2334 101300.5513 0.000001335133
42.00000 105716.7043 101367.7713 101229.113 0.000001387741
42.12500 104648.3685 101295.8497 101151.7264 0.000001416276
42.25000 104020.559 101229.9668 101080.2976 0.000001420636
42.37500 104353.5531 101159.6977 101002.9222 0.000001437736
42.50000 103346.1441 101095.9883 100931.5044 0.000001454435
42.62500 103932.8436 101028.4106 100854.1417 0.000001425002
42.75000 103270.6347 100967.5734 100782.7363 0.000001420491
42.87500 103340.8823 100903.6578 100705.3879 0.000001404999
43.00000 102745.2588 100846.8084 100633.9966 0.000001407568
43.12500 103656.813 100788.0617 100556.6641 0.000001379296
43.25000 104241.6455 100737.073 100485.2881 0.000001368071
43.37500 103270.5783 100686.0977 100407.9732 0.000001386321
43.50000 103442.8353 100644.0313 100336.6141 0.000001392427
43.62500 103892.6044 100605.3922 100259.3183 0.000001401575
43.75000 103758.6213 100578.0276 100187.9777 0.000001433674
43.87500 104017.0582 100560.3924 100110.7026 0.000001454614
44.00000 103368.9669 100559.3227 100039.3818 0.00000148652
44.12500 102199.5384 100583.5575 99962.1291 0.000001528869
44.25000 102032.2465 100654.4771 99890.8297 0.00000154217
44.37500 101578.6965 100904.8707 99813.6009 0.000001536952
44.50000 101985.2369 101732.8373 99742.3244 0.000001514264
44.62500 104546.771 104838.9115 99665.1211 0.000001449223
44.75000 111699.7339 113011.513 99593.8689 0.000001271072
44.87500 129172.6675 133069.1079 99516.6928 0.00000096588
45.00000 160207.2882 164776.2472 99445.4665 0.000000640979
45.12500 197681.2012 206904.4013 99368.3191 0.000000435088
45.25000 221566.9519 236262.8879 99297.1201 0.000000352021
45.37500 221714.3095 238314.3158 99220.0031 0.000000359885
45.50000 199934.1242 211282.5913 99148.8328 0.000000451555
45.62500 162879.5802 168932.6107 99071.7479 0.000000659847
45.75000 129503.7233 135628.6001 99000.6078 0.000000986285
45.87500 111783.7756 113983.3285 98923.5564 0.000001282374
46.00000 106522.1635 105197.6387 98852.4482 0.000001364423
46.12500 105416.935 102752.8786 98775.432 0.000001378058
46.25000 108615.302 104902.3702 98704.3569 0.000001297102
46.37500 118042.7304 113360.8207 98627.3775 0.000001096623
46.50000 138290.0256 129432.145 98556.3372 0.000000794211
46.62500 172528.1983 155377.9572 98479.3962 0.00000052321
46.75000 206874.2293 179803.669 98408.392 0.000000384618
46.87500 223175.1705 192812.6583 98331.4911 0.000000335037
47.00000 219044.2224 184509.2601 98260.5246 0.00000035846
47.12500 199227.4319 159386.9688 98183.6652 0.000000427654
47.25000 169158.3601 134046.1834 98112.7379 0.000000583686
47.37500 133988.953 114273.682 98035.9218 0.00000092536
47.50000 111420.7221 104614.3796 97965.0351 0.000001324829
47.62500 104557.1656 100311.2161 97888.2638 0.000001504787
47.75000 103154.5254 98966.2756 97817.4192 0.000001540695
47.87500 102185.1149 98465.1685 97740.6944 0.000001587189
48.00000 102868.101 98250.2393 97669.8934 0.000001571617
48.12500 101945.4707 98088.6909 97593.2166 0.000001607378
48.25000 101517.0986 97965.4308 97522.4607 0.000001597403
48.37500 101668.6048 97849.4111 97445.8336 0.000001573268
48.50000 101599.0479 97755.9592 97375.1243 0.000001567224
48.62500 101189.1348 97672.6268 97298.5484 0.000001579009
48.75000 100903.3148 97632.8403 97227.8871 0.000001589921
48.87500 100979.3956 97724.5902 97151.3641 0.000001580251
49.00000 101490.7961 98189.6854 97080.7524 0.000001567201
49.12500 102600.7143 99716.1039 97004.2838 0.000001514126
49.25000 106708.6096 102796.323 96933.7231 0.000001420286
49.37500 113473.3304 108201.4205 96857.3106 0.000001288884
49.50000 121549.6173 113900.3862 96786.8024 0.000001141139
49.62500 124370.7008 117892.7796 96710.4476 0.000001082981
49.75000 119695.0426 117242.1525 96639.9934 0.000001156771
49.87500 114088.3289 112243.5383 96563.6978 0.000001267682
50.00000 108942.8203 106329.2497 96493.2991 0.000001374722
50.12500 103259.2481 101198.6491 96417.0645 0.000001520559
50.25000 99359.9247 98434.0863 96346.7227 0.000001631415
50.37500 98494.8474 97070.5878 96270.5505 0.000001667613
50.50000 98257.0032 96585.7171 96200.2672 0.00000169475
50.62500 98177.9122 96369.7567 96124.1591 0.000001716221
50.75000 98348.0772 96256.3378 96053.9357 0.00000172162
50.87500 98101.1772 96159.3874 95977.8934 0.000001735485
51.00000 97757.7317 96082.5956 95907.7313 0.000001750862
51.12500 97699.7858 96021.4438 95831.7563 0.000001756755
51.25000 98108.8359 96010.8664 95761.6572 0.000001736071
51.37500 97480.558 96105.4985 95685.7511 0.000001761598
51.50000 98122.1646 96367.0051 95615.7163 0.000001734519
51.62500 98720.4351 96927.9756 95539.8807 0.000001714078
51.75000 100749.6728 97721.8391 95469.9118 0.000001663568
51.87500 102845.2277 98723.3365 95394.1483 0.00000159681
52.00000 105399.3367 99433.1508 95324.2467 0.000001525282
52.12500 105337.319 99507.7674 95248.557 0.000001517434
52.25000 102882.3671 98795.3756 95178.7242 0.000001597997
52.37500 100775.8971 97547.4821 95103.1099 0.000001648016
52.50000 98724.6647 96446.6381 95033.3474 0.000001713955
52.62500 97113.8852 95620.9814 94957.81 0.000001755394
52.75000 97440.6292 95200.8124 94888.1193 0.00000171861
52.87500 97298.314 94973.886 94812.6604 0.000001696471
53.00000 97089.7713 94858.5664 94743.043 0.000001695141
53.12500 96757.6483 94767.7153 94667.6643 0.000001688585
53.25000 96160.7728 94693.1018 94598.1216 0.000001677353
53.37500 96381.3483 94615.4458 94522.8247 0.00000164121
53.50000 96194.9685 94545.303 94453.3582 0.000001620321
53.62500 96431.3716 94470.6367 94378.1447 0.000001581233
53.75000 96007.238 94402.8757 94308.7559 0.000001586353
53.87500 95843.0929 94330.7743 94233.6274 0.000001611893
54.00000 96518.1529 94265.5507 94164.3178 0.000001600886
54.12500 95390.9671 94196.5751 94089.2758 0.000001654224
54.25000 96044.2864 94134.791 94020.0469 0.000001664117
54.37500 95814.7709 94070.4491 93945.0932 0.00000172059
54.50000 95659.2369 94014.1923 93875.9464 0.000001771936
54.62500 95700.3101 93958.0922 93801.0825 0.000001825287
54.75000 95448.263 93914.1263 93732.0193 0.000001857148
54.87500 95903.0135 93889.4311 93657.2468 0.000001865611
55.00000 95478.9706 93940.1834 93588.2688 0.000001896024
55.12500 95650.5127 94273.844 93513.5893 0.000001904799
55.25000 96326.7499 95299.1378 93444.6978 0.000001894015
55.37500 99160.7745 98105.4492 93370.113 0.000001803666
55.50000 103296.8297 103088.7375 93301.3096 0.000001656344
55.62500 111796.962 110847.3123 93226.821 0.000001420504
55.75000 121944.9221 117998.735 93158.1072 0.000001221585
55.87500 126940.1818 121787.8676 93083.7164 0.000001121932
56.00000 123002.7229 119410.302 93015.0937 0.000001187859
56.12500 113466.7127 112084.7725 92940.8023 0.000001363311
56.25000 103882.41 104499.9577 92872.2721 0.000001595157
56.37500 97593.9463 98331.4931 92798.0818 0.000001766044
56.50000 95188.1265 95133.2258 92729.6456 0.000001835109
56.62500 93896.2966 93588.526 92655.558 0.000001860304
56.75000 93801.83 93050.67 92587.2173 0.000001860415
56.87500 93704.7798 92842.9742 92513.2339 0.000001868304
57.00000 94132.3391 92814.7164 92444.9902 0.000001851769
57.12500 94750.5818 92979.0409 92371.1127 0.000001825068
57.25000 96222.1968 93422.0153 92302.9674 0.000001781089
57.37500 98057.2436 94323.9087 92229.1974 0.000001684381
57.50000 102707.4329 95460.4401 92161.1521 0.00000152597
57.62500 105754.0541 96594.3986 92087.4911 0.00000144589
57.75000 106371.9814 96996.2441 92019.5473 0.00000142176
57.87500 104546.0959 96396.057 91945.997 0.00000145743
58.00000 99973.7299 95163.7366 91878.156 0.000001558618
58.12500 96461.5521 93733.2609 91804.718 0.000001656757
58.25000 94209.9943 92735.9146 91736.9815 0.000001722421
58.37500 93052.2289 92102.5919 91663.6573 0.000001757157
58.50000 92388.437 91813.9114 91596.0267 0.000001790741
58.62500 92221.1866 91662.8311 91522.8181 0.000001793542
58.75000 92364.9508 91582.9098 91455.2948 0.000001779672
58.87500 91949.4163 91514.0645 91382.2033 0.000001794379
59.00000 91773.6953 91447.9829 91314.7888 0.00000181223
59.12500 92007.1598 91365.4203 91241.816 0.000001807834
59.25000 91892.1772 91281.2861 91174.5119 0.000001835893
59.37500 92099.5249 91189.2084 91101.6594 0.000001870816
59.50000 91214.0595 91108.6602 91034.4671 0.000001930928
59.62500 92358.5415 91027.7109 90961.7365 0.000001930993
59.75000 91957.5285 90957.4685 90894.6575 0.000001990989
59.87500 92067.2019 90884.2359 90822.0505 0.000002021123
60.00000 92003.9071 90818.1772 90755.0862 0.00000207004
60.12500 92434.8418 90747.864 90682.6044 0.000002088874
60.25000 92337.0573 90684.2186 90615.7563 0.000002130434
60.37500 91309.5336 90617.4281 90543.4012 0.000002159695
60.50000 91926.7451 90560.615 90476.671 0.0000020898
60.62500 91920.7135 90516.6474 90404.4442 0.000002096774
60.75000 92270.8059 90528.0111 90337.8331 0.000002078537
60.87500 92081.7828 90695.8673 90265.7364 0.000002025247
61.00000 93548.7071 91152.8042 90199.246 0.000001899909
61.12500 94574.1264 92157.9581 90127.2808 0.00000183584
61.25000 95805.0398 93546.568 90060.9126 0.000001752551
61.37500 96110.4629 95135.9825 89989.0805 0.000001761869
61.50000 97122.1688 96007.0568 89922.836 0.000001767264
61.62500 97663.1182 95713.4918 89851.1388 0.000001726446
61.75000 96974.1619 94426.2266 89785.0194 0.000001738196
61.87500 96639.3532 92654.3916 89713.4585 0.000001755153
62.00000 95340.9613 91276.477 89647.4658 0.000001777834
62.12500 93233.704 90330.8587 89576.0429 0.00000180946
62.25000 92748.1611 89886.9711 89510.1783 0.000001798396
62.37500 91983.8633 89667.2998 89438.895 0.000001776462
62.50000 92413.1171 89560.7477 89373.16 0.000001725878
62.62500 91554.3039 89468.1618 89302.0179 0.000001752843
62.75000 92230.3988 89382.2024 89236.414 0.000001722808
62.87500 91616.7995 89290.2009 89165.4147 0.000001764099
63.00000 91864.3117 89212.0492 89099.9433 0.000001806272
63.12500 91258.5785 89138.5847 89029.0884 0.000001868162
63.25000 92280.5082 89085.6339 88963.7511 0.000001842703
63.37500 91100.5913 89065.6949 88893.0423 0.000001912482
63.50000 92275.1721 89143.5624 88827.8405 0.000001900952
63.62500 91777.5183 89491.4019 88757.2793 0.000001930153
63.75000 92455.3858 90284.5603 88692.2145 0.00000192743
63.87500 93583.6257 91874.1796 88621.8025 0.000001883773
64.00000 95303.0775 93923.1392 88556.8763 0.000001812343
64.12500 98130.9039 96115.6685 88486.6151 0.000001722169
64.25000 100249.2139 97181.9195 88421.8288 0.000001662177
64.37500 100931.7265 96594.8792 88351.7201 0.000001665103
64.50000 98543.1599 94726.0623 88287.0753 0.000001749349
64.62500 95629.2526 92269.602 88217.1206 0.00000182652
64.75000 92979.7862 90388.6647 88152.6187 0.00000190608
64.87500 91659.9555 89096.5065 88082.8197 0.000001943695
65.00000 91177.4764 88480.6635 88018.4623 0.000001953633
65.12500 91310.7555 88171.8599 87948.8205 0.000001943781
65.25000 90552.474 88033.1846 87884.609 0.000001955099
65.37500 90806.4964 87938.0721 87815.1261 0.000001939796
65.50000 90613.5266 87866.5959 87751.062 0.000001917076
65.62500 90039.0573 87795.5717 87681.7396 0.000001944478
65.75000 90022.4018 87733.5921 87617.8243 0.000001942496
65.87500 89533.2301 87670.1463 87548.664 0.000001964045
66.00000 90055.8511 87616.0648 87484.8991 0.000001943558
66.12500 89964.3974 87566.873 87415.9025 0.000001945245
66.25000 89699.3226 87544.7042 87352.2894 0.000001969196
66.37500 89276.7757 87598.7381 87283.458 0.0000019704
66.50000 89153.8417 87847.0101 87219.9983 0.000001988337
66.62500 89727.7375 88617.5561 87151.3339 0.000001972547
66.75000 91869.7036 90154.3421 87088.0289 0.00000191536
66.87500 94624.0725 92979.8918 87019.533 0.000001826042
67.00000 100129.1346 96381.4742 86956.3843 0.000001648001
67.12500 106152.1452 99781.4334 86888.0585 0.00000149502
67.25000 111936.3111 101224.9144 86825.0676 0.000001367909
67.37500 110818.7576 100035.5129 86756.9136 0.000001408847
67.50000 105854.9146 96976.4542 86694.0819 0.000001529031
67.62500 98678.8898 93100.5281 86626.1012 0.000001748242
67.75000 93016.76 90164.3613 86563.4302 0.000001949313
67.87500 90166.8972 88147.5748 86495.6244 0.000002043469
68.00000 88365.8334 87187.3954 86433.1157 0.000002148746
68.12500 87749.0437 86717.9128 86365.4865 0.000002184426
68.25000 87687.099 86524.7816 86303.1415 0.000002192922
68.37500 87499.9253 86409.6266 86235.6903 0.000002210735
68.50000 87532.2831 86332.8271 86173.5105 0.000002228768
68.62500 87554.5259 86265.0272 86106.2391 0.000002239246
68.75000 86109.1461 86221.3605 86044.226 0.000002310602
68.87500 86422.6693 86217.0594 85977.136 0.00000230689
69.00000 85374.8886 86287.9938 85915.291 0.000002329359
69.12500 85843.142 86486.1204 85848.3839 0.000002299214
69.25000 85627.6376 86782.7176 85786.7085 0.000002287942
69.37500 85912.3526 87148.747 85719.9861 0.000002237866
69.50000 86348.4809 87387.5557 85658.4818 0.000002193711
69.62500 87220.6665 87385.3915 85591.9455 0.000002140182
69.75000 86488.1632 87120.1869 85530.6138 0.000002159292
69.87500 86181.0621 86681.3335 85464.2653 0.000002181952
70.00000 86046.4532 86306.5351 85403.1077 0.000002187161
70.12500 86272.9743 86109.4308 85336.9486 0.000002172191
70.25000 85513.4069 86312.3555 85275.9666 0.000002216085
70.37500 86137.7967 87344.2659 85209.9984 0.000002177997
70.50000 86731.8284 89636.4835 85149.1935 0.000002132725
70.62500 88487.0351 94251.2706 85083.4179 0.000002047564
70.75000 91981.851 100514.4686 85022.7915 0.000001881404
70.87500 95750.6839 108133.6409 84957.2101 0.000001726862
71.00000 99469.498 113500.012 84896.7637 0.000001594523
71.12500 100491.4976 114719.8277 84831.3782 0.000001543644
71.25000 99260.9552 110971.2988 84771.1132 0.000001574831
71.37500 96051.5297 103696.2828 84705.9251 0.000001659881
71.50000 91608.4435 96707.0258 84645.8432 0.000001779532
71.62500 88396.3305 90889.9606 84580.8541 0.00000190716
71.75000 86539.611 87619.261 84520.9566 0.000001980087
71.87500 85704.8088 85850.3155 84456.1681 0.00000202495
72.00000 85847.6177 85174.7293 84396.4566 0.000002051503
72.12500 85736.6237 84937.1532 84331.8704 0.000002072063
72.25000 85695.0216 84959.1584 84272.3462 0.00000209808
72.37500 85396.6383 85226.4506 84207.9638 0.000002108353
72.50000 85965.5388 85778.8075 84148.6286 0.000002096319
72.62500 87231.657 86778.8409 84084.4517 0.00000205814
72.75000 88347.1873 87997.8478 84025.3068 0.000002005534
72.87500 89756.2089 89319.1639 83961.337 0.000001973339
73.00000 90141.2623 90102.7656 83902.384 0.000001972379
73.12500 90686.623 90058.9466 83838.6228 0.00000197243
73.25000 89077.0834 89149.503 83779.8632 0.000002040196
73.37500 87262.1624 87622.6185 83716.3123 0.000002158633
73.50000 85677.9936 86196.5374 83657.7475 0.000002274094
73.62500 85051.2482 85001.7566 83594.4084 0.000002320761
73.75000 85214.3116 84319.9092 83536.0399 0.000002352425
73.87500 84169.8692 83966.9221 83472.9144 0.000002410761
74.00000 84237.2726 83884.4602 83414.7437 0.000002401853
74.12500 84062.4772 83946.7265 83351.8332 0.000002390328
74.25000 84812.6167 84056.9618 83293.8618 0.000002346986
74.37500 84982.1 84138.6145 83231.1681 0.000002367065
74.50000 85223.3511 84108.1465 83173.3974 0.000002377265
74.62500 84706.0312 83938.7379 83110.922 0.000002399159
74.75000 84687.7929 83700.5674 83053.3536 0.000002406968
74.87500 83120.095 83429.309 82991.098 0.000002467995
75.00000 82809.1954 83216.8325 82933.7334 0.00000247848
75.12500 82713.3449 83046.5748 82871.6993 0.000002498631
75.25000 82991.1965 82936.1717 82814.5399 0.000002465426
75.37500 82686.1665 82847.9674 82752.7289 0.000002450777
75.50000 82665.4854 82781.1003 82695.7762 0.000002427239
75.62500 82940.6529 82715.2072 82634.19 0.000002407166
75.75000 82592.6617 82656.7667 82577.4454 0.000002423415
75.87500 82448.1446 82594.5643 82516.0856 0.000002384837
76.00000 82405.7631 82537.7543 82459.5507 0.000002327038
76.12500 82105.9768 82476.7226 82398.4187 0.000002304078
76.25000 82552.9568 82420.809 82342.095 0.000002253297
76.37500 82952.7071 82360.6666 82281.1926 0.000002230612
76.50000 81762.9294 82305.5348 82225.0815 0.000002290331
76.62500 82493.0608 82246.2183 82164.4102 0.000002216112
76.75000 82745.4156 82191.8431 82108.5132 0.000002188865
76.87500 82571.4956 82133.3531 82048.0747 0.000002208793
77.00000 82904.3093 82079.7577 81992.3933 0.000002231533
77.12500 82837.1677 82022.1424 81932.1892 0.000002256183
77.25000 82835.196 81969.3927 81876.7248 0.000002287264
77.37500 83551.977 81912.7481 81816.7567 0.000002268315
77.50000 82881.5457 81860.9592 81761.5109 0.000002334329
77.62500 83388.9058 81805.4506 81701.7803 0.000002318194
77.75000 83294.8716 81754.8465 81646.7546 0.000002340454
77.87500 83895.4617 81700.9093 81587.2632 0.000002329232
78.00000 83810.1221 81652.3455 81532.4589 0.000002341295
78.12500 83479.0603 81602.0618 81473.2083 0.000002352734
78.25000 84022.9202 81559.4812 81418.6271 0.00000232745
78.37500 83788.0049 81520.2776 81359.6189 0.000002353245
78.50000 84016.0902 81492.9879 81305.2622 0.000002332142
78.62500 84152.2013 81473.8122 81246.4979 0.000002329695
78.75000 84348.2912 81462.4777 81192.3672 0.000002324503
78.87500 84450.0201 81448.5742 81133.8486 0.000002302701
79.00000 84181.6376 81424.644 81079.9453 0.000002330529
79.12500 84331.8792 81380.1454 81021.6739 0.00000231286
79.25000 84575.5001 81324.5776 80967.9995 0.000002306708
79.37500 84119.5811 81259.3497 80909.9769 0.000002314975
79.50000 83961.3533 81205.4161 80856.533 0.000002291483
79.62500 84598.7512 81163.6528 80798.7608 0.000002270451
79.75000 84218.7583 81149.3416 80745.5488 0.000002281276
79.87500 84283.6319 81181.2489 80688.0286 0.000002278513
80.00000 84081.0302 81305.7363 80635.05 0.000002268264
80.12500 84467.8126 81679.4428 80577.7835 0.000002232531
80.25000 85075.8586 82484.5111 80525.0397 0.000002180196
80.37500 86400.0796 84275.8795 80468.0285 0.000002111678
80.50000 87718.737 87231.4736 80415.521 0.000002046279
80.62500 91957.4932 92230.554 80358.7666 0.000001869567
80.75000 97094.181 98517.7782 80306.497 0.000001665518
80.87500 102553.1774 106640.5463 80250.0011 0.000001468113
81.00000 108795.2574 114514.3742 80197.9708 0.000001305813
81.12500 114529.6639 122427.0912 80141.7349 0.000001165241
81.25000 119944.3476 128411.2314 80089.9454 0.000001055871
81.37500 125251.2132 132596.7695 80033.9712 0.000000973742
81.50000 128974.9889 133282.5016 79982.424 0.000000927097
81.62500 128875.6499 129478.2597 79926.713 0.000000940875
81.75000 122016.0146 121899.9237 79875.4096 0.000001063911
81.87500 111264.5216 111189.451 79819.9635 0.000001304966
82.00000 99510.621 101294.4426 79768.9054 0.000001646176
82.12500 90790.1022 92521.6422 79713.7258 0.000002011466
82.25000 85891.4762 86951.4451 79662.9143 0.000002297789
82.37500 84468.329 83473.6219 79608.0028 0.000002397319
82.50000 83358.9967 82052.1225 79557.4396 0.000002437661
82.62500 84006.5119 81868.8573 79502.7978 0.000002397499
82.75000 84662.2128 82659.3693 79452.4842 0.000002351649
82.87500 87561.6822 84389.2764 79398.1137 0.000002192429
83.00000 92669.4763 86575.7279 79348.0513 0.000001964371
83.12500 98385.6006 89082.0145 79293.9538 0.000001765187
83.25000 104742.9409 90850.5868 79244.1441 0.000001579722
83.37500 107718.3665 91445.4842 79190.321 0.000001495561
83.50000 108016.3971 90519.4678 79140.7654 0.000001512982
83.62500 101708.0539 88302.4285 79087.2185 0.000001702018
83.75000 94872.5209 85816.7809 79037.9185 0.000001938331
83.87500 88649.8812 83348.5932 78984.6493 0.000002188823
84.00000 85215.516 81640.8149 78935.6065 0.00000235116
84.12500 83186.1793 80493.7331 78882.6166 0.000002456442
84.25000 83127.3883 79984.6019 78833.8323 0.000002461757
84.37500 83099.6542 79870.9819 78781.1234 0.000002487658
84.50000 83815.718 80055.3037 78732.5992 0.000002451805
84.62500 84344.7563 80466.727 78680.1729 0.000002403121
84.75000 86154.3032 80939.85 78631.9102 0.000002319533
84.87500 86768.1046 81406.0377 78579.768 0.000002289321
85.00000 86825.5528 81652.2592 78531.7684 0.000002278928
85.12500 85705.4881 81626.6273 78479.912 0.000002314716
85.25000 85509.3874 81377.2186 78432.1769 0.000002306639
85.37500 83865.2356 81060.2474 78380.6078 0.000002380024
85.50000 82365.2842 81006.8265 78333.1387 0.000002452481
85.62500 82674.5211 81635.5747 78281.8586 0.000002438819
85.75000 83277.1477 83356.1562 78234.657 0.000002406175
85.87500 85248.8209 87149.0853 78183.6675 0.00000229218
86.00000 89877.7808 93070.2058 78136.7349 0.000002073653
86.12500 96181.2057 102557.7168 78086.0375 0.000001831456
86.25000 107911.3685 113960.1848 78039.3753 0.000001487244
86.37500 119736.1541 127906.2474 77988.9718 0.000001208051
86.50000 131035.5452 140101.6762 77942.5816 0.000001011366
