Repository: yue-here/rietx

# Test data provenance

Every file below is committed. Data a measurement may read but the tree may
not hold, such as a public download with no licence to redistribute, lives
outside the checkout in `~/rietx-local-data`. `tests/local_data.py` registers
each such file by URL and sha256, fetches it, and says where it is; its
docstring holds the rules.

| File | Contents | Source | License/status |
|---|---|---|---|

## v0.3 QPA acceptance data (WP-0310)

**CPD round-robin standard-data-set instrument** (every `qarr/*.prn`): Philips
3020 goniometer + PW3710 controller, 17.3 cm radius; Cu long-fine-focus tube
(40 kV, 40 mA); flat-plate Bragg–Brentano reflection; back-packed, **unspun**

File: tests/data/cod_9003308.cif
#------------------------------------------------------------------------------
#$Date: 2024-04-25 17:59:02 +0300 (Thu, 25 Apr 2024) $
#$Revision: 291351 $
#$URL: file:///home/coder/svn-repositories/_RELOADED_COD/cod-reloaded/cif/9/00/33/9003308.cif $
#------------------------------------------------------------------------------
#
# This file is available in the Crystallography Open Database (COD),
# http://www.crystallography.net/. The original data for this entry
# were provided the American Mineralogist Crystal Structure Database,
# http://rruff.geo.arizona.edu/AMS/amcsd.php
#
# The file may be used within the scientific community so long as
# proper attribution is given to the journal article from which the
# data were obtained.
#
data_9003308
loop_
_publ_author_name
'Walker, D.'
'Verma, P. K.'
'Cranswick, L. M. D.'
'Jones, R. L.'
'Clark, S. M.'
'Buhre, S.'
_publ_section_title
;
 Halite-sylvite thermoelasticity
 Sample: msl416031, T = 25 C, P = 0.0 kbar, cell volume = 179.42 ang**3
;
_journal_name_full               'American Mineralogist'
_journal_page_first              204
_journal_page_last               210
_journal_volume                  89
_journal_year                    2004
_chemical_formula_structural     NaCl
_chemical_formula_sum            'Cl Na'
_chemical_name_mineral           Halite
_space_group_IT_number           225
_symmetry_space_group_name_Hall  '-F 4 2 3'
_symmetry_space_group_name_H-M   'F m -3 m'
_cell_angle_alpha                90
_cell_angle_beta                 90
_cell_angle_gamma                90
_cell_length_a                   5.6401
_cell_length_b                   5.6401
_cell_length_c                   5.6401
_cell_formula_units_Z            4
_cell_volume                     179.416
_database_code_amcsd             0003397
_diffrn_ambient_pressure         0
_diffrn_ambient_temperature      298.15
_exptl_crystal_density_diffrn    2.164
_cod_original_sg_symbol_H-M      'F m 3 m'
_cod_original_formula_sum        'Na Cl'
_cod_database_code               9003308
loop_
_space_group_symop_operation_xyz
x,y,z
x,1/2+y,1/2+z
1/2+x,y,1/2+z
1/2+x,1/2+y,z
z,-x,y
z,1/2-x,1/2+y
1/2+z,-x,1/2+y
1/2+z,1/2-x,y
-y,z,-x
-y,1/2+z,1/2-x
1/2-y,z,1/2-x
1/2-y,1/2+z,-x
x,-y,z
x,1/2-y,1/2+z
1/2+x,-y,1/2+z
1/2+x,1/2-y,z
-z,x,-y
-z,1/2+x,1/2-y
1/2-z,x,1/2-y
1/2-z,1/2+x,-y
y,-z,x
y,1/2-z,1/2+x
1/2+y,-z,1/2+x
1/2+y,1/2-z,x
-x,y,-z
-x,1/2+y,1/2-z
1/2-x,y,1/2-z
1/2-x,1/2+y,-z
x,-z,-y
x,1/2-z,1/2-y
1/2+x,-z,1/2-y
1/2+x,1/2-z,-y
-z,y,x
-z,1/2+y,1/2+x
1/2-z,y,1/2+x
1/2-z,1/2+y,x
y,-x,-z
y,1/2-x,1/2-z
1/2+y,-x,1/2-z
1/2+y,1/2-x,-z
-x,z,y
-x,1/2+z,1/2+y
1/2-x,z,1/2+y
1/2-x,1/2+z,y
z,-y,-x
z,1/2-y,1/2-x
1/2+z,-y,1/2-x
1/2+z,1/2-y,-x
-y,x,z
-y,1/2+x,1/2+z
1/2-y,x,1/2+z
1/2-y,1/2+x,z
x,z,y
x,1/2+z,1/2+y
1/2+x,z,1/2+y
1/2+x,1/2+z,y
-z,-y,-x
-z,1/2-y,1/2-x
1/2-z,-y,1/2-x
1/2-z,1/2-y,-x
y,x,z
y,1/2+x,1/2+z
1/2+y,x,1/2+z
1/2+y,1/2+x,z
-x,-z,-y
-x,1/2-z,1/2-y
1/2-x,-z,1/2-y
1/2-x,1/2-z,-y
z,y,x
z,1/2+y,1/2+x
1/2+z,y,1/2+x
1/2+z,1/2+y,x
-y,-x,-z
-y,1/2-x,1/2-z
1/2-y,-x,1/2-z
1/2-y,1/2-x,-z
z,x,-y
z,1/2+x,1/2-y
1/2+z,x,1/2-y
1/2+z,1/2+x,-y
-y,-z,x
-y,1/2-z,1/2+x
1/2-y,-z,1/2+x
1/2-y,1/2-z,x
x,y,-z
x,1/2+y,1/2-z
1/2+x,y,1/2-z
1/2+x,1/2+y,-z
-z,-x,y
-z,1/2-x,1/2+y
1/2-z,-x,1/2+y
1/2-z,1/2-x,y
y,z,-x
y,1/2+z,1/2-x
1/2+y,z,1/2-x
1/2+y,1/2+z,-x
-x,-y,z
-x,1/2-y,1/2+z
1/2-x,-y,1/2+z
1/2-x,1/2-y,z
-z,x,y
-z,1/2+x,1/2+y
1/2-z,x,1/2+y
1/2-z,1/2+x,y
y,-z,-x
y,1/2-z,1/2-x
1/2+y,-z,1/2-x
1/2+y,1/2-z,-x
-x,y,z
-x,1/2+y,1/2+z
1/2-x,y,1/2+z
1/2-x,1/2+y,z
z,-x,-y
z,1/2-x,1/2-y
1/2+z,-x,1/2-y
1/2+z,1/2-x,-y
-y,z,x
-y,1/2+z,1/2+x
1/2-y,z,1/2+x
1/2-y,1/2+z,x
x,-y,-z
x,1/2-y,1/2-z
1/2+x,-y,1/2-z
1/2+x,1/2-y,-z
-x,z,-y
-x,1/2+z,1/2-y
1/2-x,z,1/2-y
1/2-x,1/2+z,-y
z,-y,x
z,1/2-y,1/2+x
1/2+z,-y,1/2+x
1/2+z,1/2-y,x
-y,x,-z
-y,1/2+x,1/2-z
1/2-y,x,1/2-z
1/2-y,1/2+x,-z
x,-z,y
x,1/2-z,1/2+y
1/2+x,-z,1/2+y
1/2+x,1/2-z,y
-z,y,-x
-z,1/2+y,1/2-x
1/2-z,y,1/2-x
1/2-z,1/2+y,-x
y,-x,z
y,1/2-x,1/2+z
1/2+y,-x,1/2+z
1/2+y,1/2-x,z
-x,-z,y
-x,1/2-z,1/2+y
1/2-x,-z,1/2+y
1/2-x,1/2-z,y
z,y,-x
z,1/2+y,1/2-x
1/2+z,y,1/2-x
1/2+z,1/2+y,-x
-y,-x,z
-y,1/2-x,1/2+z
1/2-y,-x,1/2+z
1/2-y,1/2-x,z
x,z,-y
x,1/2+z,1/2-y
1/2+x,z,1/2-y
1/2+x,1/2+z,-y
-z,-y,x
-z,1/2-y,1/2+x
1/2-z,-y,1/2+x
1/2-z,1/2-y,x
y,x,-z
y,1/2+x,1/2-z
1/2+y,x,1/2-z
1/2+y,1/2+x,-z
-z,-x,-y
-z,1/2-x,1/2-y
1/2-z,-x,1/2-y
1/2-z,1/2-x,-y
y,z,x
y,1/2+z,1/2+x
1/2+y,z,1/2+x
1/2+y,1/2+z,x
-x,-y,-z
-x,1/2-y,1/2-z
1/2-x,-y,1/2-z
1/2-x,1/2-y,-z
z,x,y
z,1/2+x,1/2+y
1/2+z,x,1/2+y
1/2+z,1/2+x,y
-y,-z,-x
-y,1/2-z,1/2-x
1/2-y,-z,1/2-x
1/2-y,1/2-z,-x
loop_
_atom_site_label
_atom_site_fract_x
_atom_site_fract_y
_atom_site_fract_z
Na 0.00000 0.00000 0.00000
Cl 0.50000 0.50000 0.50000
loop_
_cod_related_entry_id
_cod_related_entry_database
_cod_related_entry_code
1 AMCSD 0003397

File: tests/data/cod_1577467.cif (part 2 of 2)
_atom_site_occupancy
_atom_site_adp_type
_atom_site_U_iso_or_equiv
_atom_site_site_symmetry_multiplicity
86.62500 138863.1782 149628.4884 77892.4734 0.000000899895
86.75000 141721.6789 152641.5833 77846.3566 0.00000086572
86.87500 136577.3553 148284.8713 77796.5454 0.000000925464
87.00000 125265.7901 138112.9647 77750.7035 0.000001094006
87.12500 111217.1425 123500.8568 77701.1909 0.000001371984
87.25000 98941.5026 109855.1962 77655.6254 0.000001714832
87.37500 89240.2743 97475.4697 77606.4131 0.000002105901
87.50000 83414.4888 89270.5877 77561.1254 0.000002403167
87.62500 81073.3571 83727.7549 77512.2149 0.000002532759
87.75000 80415.039 80957.32 77467.2066 0.000002580633
87.87500 80577.955 79571.2703 77418.5995 0.000002582422
88.00000 80631.7719 79145.0204 77373.872 0.00000256778
88.12500 79915.2234 79171.093 77325.57 0.00000260527
88.25000 81204.4938 79422.7991 77281.1248 0.00000249759
88.37500 81659.9994 79777.0563 77233.1294 0.000002462193
88.50000 82548.4895 80053.1943 77188.968 0.000002405164
88.62500 82638.3021 80186.2339 77141.2808 0.000002430044
88.75000 82852.981 80129.1502 77097.4047 0.00000241588
88.87500 82641.2326 79967.1991 77050.0274 0.000002423578
89.00000 82060.8122 79889.7798 77006.4381 0.000002449511
89.12500 82439.3852 80062.3793 76959.3722 0.000002396588
89.25000 82702.8775 80532.8974 76916.0711 0.000002398831
89.37500 84282.1211 81307.9066 76869.3184 0.000002315065
89.50000 85631.8339 82066.3402 76826.307 0.000002240463
89.62500 87215.8891 82630.8103 76779.8689 0.000002167188
89.75000 87887.9599 82690.106 76737.1487 0.000002123621
89.87500 87444.2255 82212.4003 76691.0269 0.000002163605
90.00000 85677.4761 81462.0307 76648.5994 0.000002252948
90.12500 84049.5046 80676.7211 76602.7955 0.000002334593
90.25000 82664.9797 80316.3781 76560.6622 0.000002414212
90.37500 82284.5193 80600.3725 76515.1777 0.000002436358
90.50000 83892.9414 81571.9784 76473.3401 0.000002350324
90.62500 86703.2103 83253.6754 76428.1767 0.00000223583
90.75000 89785.528 85047.0866 76386.6362 0.000002095422
90.87500 93766.5234 86706.2767 76341.7955 0.00000192484
91.00000 95213.228 87475.357 76300.5537 0.000001818875
91.12500 95443.4752 87148.7692 76256.0373 0.000001820274
91.25000 93221.6 85845.1097 76215.0955 0.000001884141
91.37500 89447.8995 83764.7964 76170.9051 0.000002026351
91.50000 85301.9667 81694.5466 76130.2649 0.000002176464
91.62500 83023.4475 79704.98 76086.402 0.000002264367
91.75000 80364.6915 78299.2913 76046.0649 0.0000023679
91.87500 79136.7059 77270.9786 76002.5311 0.000002423022
92.00000 78451.5356 76694.0417 75962.4985 0.00000252243
92.12500 78246.3379 76340.1157 75919.2955 0.000002521223
92.25000 77886.4837 76159.7713 75879.569 0.000002565078
92.37500 77994.3626 76044.6316 75836.6983 0.00000255985
92.50000 78302.0755 75972.77 75797.2792 0.000002581351
92.62500 77918.9631 75910.8032 75754.7425 0.000002628794
92.75000 77557.3171 75860.0549 75715.6325 0.000002684691
92.87500 77647.7072 75808.4877 75673.4313 0.000002687325
93.00000 77092.2331 75762.8186 75634.6317 0.00000273678
93.12500 77976.5061 75714.8778 75592.7677 0.000002696855
93.25000 77355.4697 75671.5435 75554.2801 0.000002710873
93.37500 77181.3361 75625.9606 75512.7548 0.000002726955
93.50000 77445.606 75584.79 75474.5807 0.000002714845
93.62500 77147.4677 75541.0913 75433.3958 0.000002725665
93.75000 77519.2358 75501.5436 75395.5366 0.000002691557
93.87500 77160.1448 75459.5361 75354.6937 0.000002730382
94.00000 76982.8615 75421.5486 75317.1509 0.00000271856
94.12500 76832.4095 75381.3416 75276.6516 0.000002738906
94.25000 77257.1358 75345.3382 75239.4267 0.000002700444
94.37500 77104.5959 75308.2293 75199.2725 0.000002716365
94.50000 77281.1552 75277.2317 75162.367 0.000002738078
94.62500 76991.3934 75250.928 75122.5597 0.000002766134
94.75000 77151.7579 75240.1165 75085.975 0.000002765714
94.87500 77089.4155 75256.3387 75046.5161 0.000002771988
95.00000 77729.349 75315.5378 75010.2538 0.000002746119
95.12500 77317.5295 75453.9797 74971.1448 0.000002775347
95.25000 77966.6389 75674.1134 74935.2063 0.000002764902
95.37500 77596.2663 76028.1312 74896.449 0.000002794511
95.50000 77600.6066 76454.4451 74860.8359 0.000002772628
95.62500 77501.5528 76984.8289 74822.4317 0.000002770417
95.75000 78381.6993 77476.866 74787.1454 0.000002703193
95.87500 78769.8369 77932.4409 74749.0961 0.000002686516
96.00000 79332.4559 78222.7491 74714.138 0.000002641907
96.12500 79446.9429 78375.3455 74676.4451 0.000002626943
96.25000 79635.9365 78389.77 74641.8168 0.000002598075
96.37500 79993.322 78306.1002 74604.482 0.000002573994
96.50000 79543.3078 78152.4467 74570.1849 0.000002591267
96.62500 79533.6289 77891.8711 74533.2097 0.000002612858
96.75000 79158.8565 77546.9335 74499.2454 0.000002638756
96.87500 78415.9764 77065.1304 74462.6314 0.000002670254
97.00000 77358.6236 76557.9251 74429.0013 0.00000273155
97.12500 76929.8839 76001.9481 74392.7502 0.000002755482
97.25000 76946.7837 75534.9515 74359.4557 0.000002754654
97.37500 76203.0501 75118.1689 74323.5692 0.000002784628
97.50000 76253.9282 74828.0956 74290.6118 0.000002826973
97.62500 75686.5117 74608.2226 74255.0913 0.000002831423
97.75000 75697.706 74473.6795 74222.4727 0.000002834662
97.87500 75557.4397 74378.5169 74187.3198 0.000002836175
98.00000 74898.7423 74319.5978 74155.0413 0.000002891654
98.12500 74995.6892 74273.5097 74120.2577 0.000002933714
98.25000 75093.2685 74240.2961 74088.3208 0.000002888003
98.37500 74851.9026 74210.7031 74053.9082 0.000002915292
98.50000 74477.5136 74188.1521 74022.3144 0.000002942792
98.62500 74472.128 74168.7929 73988.2742 0.000002949318
98.75000 74626.6756 74155.8453 73957.025 0.000002971262
98.87500 74102.007 74147.4975 73923.3589 0.000003021862
99.00000 73877.5243 74145.8551 73892.4557 0.000003031182
99.12500 74055.4197 74153.8483 73859.1654 0.000002971245
99.25000 73578.9808 74178.1615 73828.6098 0.000002975299
99.37500 73852.3796 74242.4536 73795.6967 0.000002903078
99.50000 73661.6598 74369.6053 73765.4901 0.000002868212
99.62500 74326.6687 74637.9896 73732.956 0.000002793079
99.75000 73714.751 75073.7929 73703.1 0.000002791433
99.87500 74277.8752 75828.4801 73670.9464 0.000002735364
100.00000 75321.2549 76836.0998 73641.4423 0.000002676819
100.12500 76113.4225 78261.325 73609.6708 0.000002676402
100.25000 77885.6934 79800.3491 73580.5202 0.000002624703
100.37500 78967.8012 81513.9735 73549.1325 0.000002622962
100.50000 79673.4929 82892.6969 73520.3369 0.000002624782
100.62500 80573.2315 83879.19 73489.3345 0.000002590095
100.75000 81463.3565 84142.581 73460.8953 0.000002580234
100.87500 80729.3014 83726.0163 73430.2799 0.000002632273
101.00000 80044.6549 82902.8209 73402.1987 0.000002652342
101.12500 79256.0351 81928.7512 73371.9718 0.000002680231
101.25000 78793.3857 81348.542 73344.2499 0.000002682167
101.37500 80691.8095 81444.5105 73314.4132 0.000002532311
101.50000 84645.4393 82409.3298 73287.0523 0.000002315611
101.62500 89427.9542 84422.5253 73257.6073 0.00000209705
101.75000 94533.4401 86977.5533 73230.6088 0.000001872199
101.87500 99311.3669 90064.6198 73201.5572 0.00000172068
102.00000 104529.0245 92685.5095 73174.9225 0.000001566627
102.12500 109077.2205 94670.7808 73146.2659 0.000001462788
102.25000 110023.9144 95300.4791 73119.9965 0.00000144656
102.37500 106100.5764 94524.5489 73091.7365 0.000001551624
102.50000 99936.2553 92625.2795 73065.834 0.000001740721
102.62500 93687.9944 89698.8201 73037.9722 0.000001980388
102.75000 87400.8325 86655.4849 73012.438 0.000002239598
102.87500 82007.1019 83476.8107 72984.976 0.000002497496
103.00000 78806.4502 80983.524 72959.8115 0.000002700046
103.12500 76693.0531 78962.258 72932.7509 0.000002827461
103.25000 75546.8827 77759.7821 72907.9577 0.000002910265
103.37500 75691.1688 77088.7182 72881.3002 0.000002900599
103.50000 75631.6932 76901.5515 72856.8797 0.000002900635
103.62500 75716.1478 76964.4594 72830.6268 0.000002895458
103.75000 76215.9756 77089.948 72806.5806 0.000002882428
103.87500 76013.2714 77141.9408 72780.7338 0.000002889595
104.00000 76395.2288 77037.5082 72757.0634 0.000002856751
104.12500 75839.6819 76768.5792 72731.6245 0.000002889616
104.25000 75363.1338 76459.0718 72708.3312 0.000002928708
104.37500 74584.0774 76199.1921 72683.3017 0.00000299765
104.50000 73549.6452 76171.1055 72660.3872 0.000003102796
104.62500 74047.7517 76513.0249 72635.7687 0.000003057431
104.75000 74944.2315 77260.3876 72613.2343 0.000002984328
104.87500 75653.3089 78563.4186 72589.0286 0.000002949277
105.00000 76742.8475 80161.9618 72566.8758 0.000002878698
105.12500 78539.6345 82157.9378 72543.0843 0.000002749203
105.25000 79658.8435 84021.4611 72521.3146 0.000002663494
105.37500 81119.2655 85772.0637 72497.939 0.000002543772
105.50000 82858.52 86900.0271 72476.554 0.000002420123
105.62500 83316.6028 87438.6451 72453.5958 0.000002377879
105.75000 83321.8098 87331.4026 72432.5969 0.00000236035
105.87500 83922.0111 86774.6883 72410.0578 0.000002306151
106.00000 84227.0952 86152.4074 72389.4464 0.000002224708
106.12500 84319.5223 85712.8043 72367.328 0.000002220131
106.25000 85624.6781 85767.7183 72347.1057 0.000002160276
106.37500 86929.962 86435.1806 72325.4096 0.000002093188
106.50000 87644.163 87529.4882 72305.5779 0.000002070097
106.62500 88952.1986 88954.1244 72284.3056 0.00000200992
106.75000 90554.2084 90128.109 72264.8659 0.000001951179
106.87500 91645.4884 90824.0695 72244.0192 0.000001912961
107.00000 91218.3169 90650.0579 72224.973 0.000001971161
107.12500 89704.2178 89478.2612 72204.5534 0.000002049641
107.25000 87138.245 87616.4184 72185.9022 0.00000216117
107.37500 83862.4758 85057.6969 72165.9112 0.000002341138
107.50000 80553.141 82515.4866 72147.6565 0.000002531422
107.62500 78174.8693 79885.2479 72128.0959 0.000002682901
107.75000 76532.4576 77777.3349 72110.2392 0.000002780309
107.87500 74956.2486 75959.462 72091.1105 0.000002897139
108.00000 73425.0117 74730.1555 72073.6532 0.000003003085
108.12500 73477.7423 73840.0471 72054.958 0.000002985297
108.25000 74316.1667 73361.6322 72037.9016 0.000002908875
108.37500 73515.8356 73149.2325 72019.6416 0.000002955914
108.50000 73993.0492 73199.6043 72002.9876 0.000002908664
108.62500 74262.307 73513.7197 71985.1644 0.000002893167
108.75000 74995.5255 74060.4804 71968.9142 0.00000285392
108.87500 75092.1254 74960.6578 71951.5293 0.000002866721
109.00000 76429.3507 76091.6258 71935.6846 0.00000277645
109.12500 77484.9385 77622.7631 71918.7397 0.000002698999
109.25000 78618.4171 79250.3859 71903.3018 0.000002622228
109.37500 79930.8396 81104.6457 71886.7984 0.000002551588
109.50000 81446.6469 82721.8898 71871.7688 0.000002457679
109.62500 82812.5936 84142.4098 71855.7086 0.000002387078
109.75000 84220.0346 84953.6852 71841.0889 0.000002298536
109.87500 84498.2735 85148.4942 71825.4735 0.000002268827
110.00000 84182.1977 84683.2918 71811.265 0.000002265372
110.12500 82800.5135 83603.9323 71796.096 0.000002344267
110.25000 80919.5402 82273.7871 71782.3003 0.000002462722
110.37500 79215.1784 80722.474 71767.5793 0.000002549706
110.50000 77916.5362 79393.3736 71754.1979 0.000002627371
110.62500 77596.9629 78229.4741 71739.9264 0.00000265309
110.75000 76928.9908 77481.9921 71726.9608 0.000002697543
110.87500 76990.928 77020.8285 71713.1405 0.000002703969
111.00000 77201.7769 76848.8107 71700.5921 0.000002708594
111.12500 77275.2318 76818.2351 71687.2246 0.000002672833
111.25000 77984.2824 76815.8983 71675.095 0.000002605397
111.37500 78360.3876 76729.4424 71662.1819 0.000002573267
111.50000 77742.3958 76511.6106 71650.4724 0.000002554515
111.62500 77677.286 76114.0203 71638.0154 0.0000025608
111.75000 76849.2312 75628.4543 71626.7276 0.000002590591
111.87500 76033.3274 75033.1503 71614.7282 0.000002613507
112.00000 75771.5523 74477.3381 71603.8636 0.00000262811
112.12500 75190.7549 73922.473 71592.3234 0.000002692688
112.25000 74857.5484 73485.8555 71581.8834 0.000002764308
112.37500 74131.0056 73109.4029 71570.804 0.00000284927
112.50000 73938.8682 72848.4008 71560.7902 0.00000290275
112.62500 73618.0008 72645.9148 71550.1733 0.000002947972
112.75000 73890.375 72519.1969 71540.587 0.000002955924
112.87500 73210.1503 72437.2227 71530.4342 0.000003027839
113.00000 73599.0848 72412.7428 71521.277 0.000002994783
113.12500 72686.9756 72453.0552 71511.5898 0.000003024815
113.25000 72707.298 72570.9952 71502.8633 0.000003022287
113.37500 73159.9923 72813.7642 71493.6433 0.000002961778
113.50000 73422.8491 73169.8115 71485.3488 0.00000293104
113.62500 73849.9499 73721.4727 71476.5977 0.000002866065
113.75000 75503.1988 74392.6346 71468.7368 0.000002748512
113.87500 76054.7906 75284.6024 71460.4562 0.000002704216
114.00000 77024.0348 76228.3143 71453.0302 0.000002663321
114.12500 78030.465 77320.2677 71445.2217 0.000002613512
114.25000 78578.5246 78319.0501 71438.2323 0.000002560005
114.37500 79251.9084 79298.1329 71430.8974 0.000002515998
114.50000 79661.1447 80025.8808 71424.346 0.000002481248
114.62500 80475.2604 80554.9562 71417.4865 0.000002442108
114.75000 79574.0248 80777.4216 71411.3745 0.00000247435
114.87500 78868.9054 80745.8292 71404.9918 0.000002508486
115.00000 77700.0398 80508.7221 71399.3208 0.000002574643
115.12500 77425.8024 80086.8816 71393.4167 0.000002588522
115.25000 76214.6352 79593.6199 71388.1881 0.00000267129
115.37500 75424.4536 78984.0526 71382.7641 0.00000271725
115.50000 74512.61 78369.5883 71377.9794 0.000002794261
115.62500 74274.4311 77656.8352 71373.0371 0.00000283273
115.75000 73602.5516 76963.5864 71368.6979 0.000002893441
115.87500 73383.4968 76191.009 71364.2389 0.000002924414
116.00000 72932.6754 75480.2222 71360.3465 0.000002965142
116.12500 72908.4007 74741.9362 71356.3725 0.000002970183
116.25000 72539.0957 74116.2718 71352.9285 0.000002998629
116.37500 72480.1645 73525.3593 71349.441 0.000003002431
116.50000 72177.946 73078.6904 71346.4468 0.000003017856
116.62500 71888.0721 72715.4004 71343.4474 0.000003034134
116.75000 71524.9907 72497.3456 71340.9046 0.000003073921
116.87500 71606.2945 72389.1479 71338.395 0.000003067966
117.00000 71885.6622 72404.5661 71336.305 0.000003061402
117.12500 72497.347 72539.6687 71334.2867 0.000003007852
117.25000 72289.108 72764.6598 71332.651 0.000003040893
117.37500 72727.0866 73102.2155 71331.1257 0.000003047984
117.50000 72982.8522 73481.2653 71329.9458 0.000003025471
117.62500 73847.2629 73935.976 71328.9151 0.000002966079
117.75000 73398.2509 74363.4233 71328.1924 0.000003009682
117.87500 74036.8667 74792.33 71327.6578 0.000002945907
118.00000 74368.2417 75116.647 71327.394 0.000002917383
118.12500 75031.5216 75349.6764 71327.3572 0.000002850032
118.25000 75087.4499 75429.0921 71327.5535 0.00000282613
118.37500 75013.6053 75357.3053 71328.0161 0.000002820349
118.50000 74611.9678 75155.3686 71328.6741 0.000002859882
118.62500 74258.7566 74819.9509 71329.6377 0.00000287713
118.75000 73549.3532 74441.0077 71330.7589 0.000002941258
118.87500 73615.3882 74002.9991 71332.2251 0.000002924733
119.00000 73036.9323 73615.3739 71333.811 0.000002960372
119.12500 72327.5415 73255.5101 71335.7814 0.000003009851
119.25000 71694.2966 73010.1597 71337.8335 0.000003056743
119.37500 71826.8001 72865.4894 71340.3097 0.000003073932
119.50000 71798.0716 72861.1493 71342.8294 0.000003073402
119.62500 72768.6363 73008.4642 71345.813 0.000003002867
119.75000 72368.0325 73288.977 71348.8019 0.000003031919
119.87500 73250.2606 73745.7759 71352.2945 0.000002955865
120.00000 73933.638 74296.4396 71355.754 0.000002889987
120.12500 73954.5549 75007.1978 71359.7572 0.000002856115
120.25000 74971.9366 75733.9809 71363.6888 0.00000274766
120.37500 75381.9446 76546.4664 71368.2043 0.000002625072
120.50000 76372.4241 77264.0405 71372.6094 0.000002524952
120.62500 76809.5507 77938.8475 71377.6388 0.000002440335
120.75000 77560.0978 78407.9252 71382.5189 0.000002387354
120.87500 78245.2828 78695.0274 71388.0637 0.000002321854
121.00000 77824.5512 78726.8353 71393.4204 0.000002266136
121.12500 77952.543 78506.2246 71399.4823 0.000002286251
121.25000 77836.5602 78092.6846 71405.317 0.000002319865
121.37500 77000.758 77469.7986 71411.8975 0.000002421322
121.50000 76649.0115 76792.9704 71418.2118 0.000002468673
121.62500 75836.5194 76019.4485 71425.3125 0.000002547967
121.75000 75220.5694 75327.655 71432.1078 0.000002575905
121.87500 74907.0093 74659.0026 71439.7304 0.00000261183
122.00000 74360.453 74156.0942 71447.0081 0.000002744465
122.12500 73391.2178 73765.7826 71455.1542 0.000002802449
122.25000 73413.9622 73564.0761 71462.9159 0.00000279158
122.37500 72807.2744 73523.7442 71471.5871 0.00000278086
122.50000 72756.5856 73647.9898 71479.8342 0.000002801193
122.62500 73445.7922 73945.6476 71489.0321 0.000002762954
122.75000 74152.6449 74353.0346 71497.7661 0.000002746495
122.87500 74449.1194 74910.1186 71507.4923 0.000002746934
123.00000 75518.074 75498.8677 71516.7147 0.000002669792
123.12500 76172.575 76173.9287 71526.9708 0.000002660244
123.25000 76343.8872 76786.9689 71536.6831 0.000002632998
123.37500 77027.3299 77387.4695 71547.4707 0.000002612224
123.50000 77795.3574 77836.5761 71557.6743 0.000002571709
123.62500 77868.2179 78164.1174 71568.9951 0.000002546745
123.75000 78590.4477 78291.2401 71579.6916 0.000002485589
123.87500 77554.2433 78226.8125 71591.547 0.000002531684
124.00000 77848.9954 77989.2405 71602.7378 0.000002498981
124.12500 78028.5946 77567.5442 71615.1296 0.000002490963
124.25000 76328.7387 77063.9082 71626.8163 0.00000260887
124.37500 76242.5886 76441.5052 71639.746 0.000002614294
124.50000 76026.3152 75837.8453 71651.9299 0.000002628665
124.62500 74883.3112 75193.3253 71665.3992 0.000002710152
124.75000 74302.7973 74636.2399 71678.0819 0.000002742742
124.87500 74066.1883 74096.0145 71692.0923 0.000002767377
125.00000 73591.6281 73666.6798 71705.2753 0.000002786855
125.12500 73637.6162 73280.0185 71719.8284 0.000002762615
125.25000 73450.083 72992.4703 71733.5132 0.000002764983
125.37500 72565.567 72748.3529 71748.6107 0.000002823599
125.50000 72903.0632 72576.2444 71762.7986 0.000002757666
125.62500 72758.101 72436.9785 71778.4421 0.000002778145
125.75000 72623.8942 72343.0943 71793.1348 0.000002772586
125.87500 72679.3002 72270.7666 71809.3258 0.000002756282
126.00000 72723.6835 72224.9625 71824.5247 0.000002738012
126.12500 73003.2491 72192.8762 71841.2649 0.000002714822
126.25000 72984.3925 72175.996 71856.9714 0.000002702599
126.37500 72264.0514 72168.7134 71874.2624 0.000002752118
126.50000 72391.8455 72170.3249 71890.4781 0.000002761985
126.62500 72765.3129 72179.6233 71908.3215 0.000002736596
126.75000 72723.4864 72194.2162 71925.0478 0.000002738706
126.87500 72332.2349 72215.7884 71943.4452 0.000002774731
127.00000 72418.2102 72240.6024 71960.6837 0.000002773464
127.12500 72698.6987 72272.6045 71979.6367 0.000002751264
127.25000 72514.7464 72306.9678 71997.3887 0.000002779163
127.37500 72956.8177 72349.8683 72016.899 0.000002763786
127.50000 73089.7433 72395.4819 72035.1661 0.00000275329
127.62500 72195.0232 72452.7955 72055.2351 0.00000283309
127.75000 72874.6863 72514.835 72074.0188 0.000002798063
127.87500 73078.8607 72594.8439 72094.6483 0.000002792012
128.00000 73154.136 72684.0937 72113.95 0.000002807596
128.12500 73778.3807 72802.7954 72135.1415 0.000002771059
128.25000 73421.4626 72938.9763 72154.9628 0.000002800599
128.37500 74125.506 73124.3327 72176.7179 0.000002764565
128.50000 73528.0828 73340.5401 72197.0603 0.000002794348
128.62500 73751.9151 73637.603 72219.3806 0.000002754783
128.75000 73792.1664 73984.9114 72240.2454 0.000002743357
128.87500 74700.4234 74459.9415 72263.1326 0.000002685984
129.00000 74507.8766 75009.5095 72284.5214 0.000002688017
129.12500 74964.8271 75749.4 72307.9771 0.000002651956
129.25000 75714.6071 76588.4234 72329.8913 0.00000260126
129.37500 76058.0317 77691.3178 72353.917 0.000002541926
129.50000 77777.3887 78908.9524 72376.3583 0.000002440392
129.62500 78367.9729 80463.0032 72400.9556 0.000002414966
129.75000 79925.5787 82125.5111 72423.9253 0.000002338487
129.87500 81397.1112 84177.2394 72449.0959 0.000002250726
130.00000 82904.1785 86296.0367 72472.5955 0.000002200571
130.12500 84378.6513 88814.9205 72498.341 0.000002135516
130.25000 86543.9052 91315.4845 72522.372 0.00000203829
130.37500 89148.7452 94165.3374 72548.694 0.000001945707
130.50000 91637.9337 96869.1219 72573.2578 0.000001864525
130.62500 94422.2707 99801.8993 72600.1579 0.000001757932
130.75000 96994.8036 102436.4384 72625.2561 0.000001673339
130.87500 100591.6892 105122.6999 72652.7359 0.000001557086
131.00000 102785.9682 107368.2697 72678.37 0.0000014844
131.12500 105321.1481 109466.6595 72706.4311 0.000001403551
131.25000 107199.0414 111033.793 72732.6024 0.000001338489
131.37500 108017.357 112278.2273 72761.2464 0.000001301132
131.50000 108551.3616 112975.1611 72787.9566 0.000001263178
131.62500 107577.6753 113217.8953 72817.1851 0.000001271934
131.75000 107455.0174 112961.0121 72844.4356 0.000001270559
131.87500 107108.7631 112168.2912 72874.2503 0.000001261849
132.00000 106130.6834 110984.1478 72902.0425 0.000001260965
132.12500 105276.0843 109256.5061 72932.4449 0.000001281821
132.25000 103076.0379 107309.1325 72960.7804 0.000001340895
132.37500 100594.8995 104897.0605 72991.7721 0.000001391977
132.50000 98162.788 102471.2661 73020.6523 0.000001453974
132.62500 95409.0485 99719.3323 73052.235 0.000001539246
132.75000 93444.407 97144.7564 73081.6615 0.000001600304
132.87500 90112.8356 94399.6666 73113.8366 0.000001714148
133.00000 88304.7393 91968.5987 73143.8108 0.000001812334
133.12500 86212.8677 89500.7888 73176.5801 0.000001903603
133.25000 84816.6179 87410.3657 73207.1035 0.000001978
133.37500 83120.718 85371.4055 73240.4686 0.000002062617
133.50000 82316.4512 83704.821 73271.5427 0.000002148013
133.62500 81227.9869 82128.8617 73305.5051 0.000002224201
133.75000 80105.0604 80874.2409 73337.1313 0.000002288788
133.87500 79116.4514 79712.8413 73371.6927 0.000002363518
134.00000 78458.9937 78803.4402 73403.8726 0.00000206451
134.12500 78162.0426 77971.5208 73439.0346 0.000001767605
134.25000 77296.3803 77325.2001 73471.7695 0.00000151171
134.37500 76993.0531 76736.5879 73507.5337 0.000001258161
134.50000 75766.6181 76280.3893 73540.8253 0.000000993964
134.62500 76758.6997 75865.6851 73577.1932 0.000000667587
134.75000 74530.6807 75545.2803 73611.0429 0.000000363823
loop_
_refln_index_h
_refln_index_k
_refln_index_l
_refln_F_squared_meas
_refln_F_squared_calc
_refln_phase_calc
_refln_d_spacing
1 0 1 15.2835 8.4156 -180 4.85078
2 0 0 0.0517 0.02 180 4.67391
0 1 1 0.0019 0.0005 0 4.11921
1 1 1 11.3623 8.4717 180 3.76946
2 1 0 50.9517 41.1919 0 3.68465
2 0 1 0.0169 0.0163 0 3.60772
2 1 1 31.8379 36.3037 -180 3.09033
0 2 0 67.0937 53.0603 -180 2.9945
0 0 2 36.9321 30.3383 180 2.83731
3 0 1 0.6141 0.2742 0 2.73127
1 0 2 5.4889 2.3553 0 2.715
1 2 1 7.9189 7.6423 0 2.54808
2 2 0 0.0148 0.0182 0 2.5214
3 1 1 0.456 0.2695 -180 2.48505
1 1 2 4.3528 2.5036 0 2.47277
2 0 2 0.0011 0.0008 180 2.42539
4 0 0 22.0093 12.3185 0 2.33696
2 2 1 0.0576 0.0148 180 2.30418
2 1 2 7.4759 4.3609 0 2.24804
4 1 0 0.0388 0.0229 0 2.17708
4 0 1 27.4111 16.704 0 2.16089
3 0 2 0.6111 1.2176 180 2.09788
0 2 2 15.6567 27.5504 0 2.05961
4 1 1 0.0229 0.0278 0 2.03263
3 2 1 0.2904 0.249 180 2.01796
1 2 2 2.379 2.1389 180 2.01136
3 1 2 0.8779 1.1585 0 1.97993
2 2 2 0.0022 0.0007 0 1.88473
0 3 1 0.0012 0.0004 -180 1.88319
1 0 3 0.0088 0.0073 0 1.85396
1 3 1 7.4537 6.9862 0 1.8461
4 2 0 11.6425 11.1865 180 1.84232
2 3 0 34.8354 33.9694 180 1.83588
0 1 3 0.0002 0.0001 0 1.80371
4 0 2 37.4548 20.0997 -180 1.80386
5 0 1 6.3516 4.2002 0 1.77568
1 1 3 0.0006 0.0005 0 1.77104
2 0 3 0.002 0.0021 180 1.75339
4 2 1 14.4818 15.1691 -180 1.75229
2 3 1 26.7374 29.9383 0 1.74674
4 1 2 0.0309 0.0309 180 1.72721
3 2 2 1.6186 1.1057 0 1.71819
5 1 1 8.3743 5.1006 0 1.70243
2 1 3 18.0889 10.4066 0 1.68276
3 0 3 9.4573 6.6349 -180 1.61693
3 3 1 0.2869 0.2222 0 1.61171
1 3 2 2.6466 2.0646 -180 1.60834
1 2 3 0.0027 0.0067 -180 1.57631
3 1 3 4.6622 5.568 0 1.56104
5 0 2 9.2755 11.1086 -180 1.56113
6 0 0 0.0294 0.031 -180 1.55797
4 2 2 26.4567 18.2527 0 1.54516
2 3 2 4.5697 3.5963 -180 1.54136
5 2 1 2.6561 3.8142 -180 1.52734
4 3 0 0.0125 0.0189 -180 1.5179
2 2 3 0.0014 0.0019 0 1.51309
5 1 2 10.9956 13.3644 180 1.51065
6 1 0 6.4767 7.0425 0 1.50779
6 0 1 0.0287 0.0269 0 1.50238
0 4 0 41.8415 39.7359 0 1.49725
4 0 3 35.8592 34.9569 0 1.47028
4 3 1 0.024 0.0229 180 1.46635
6 1 1 7.1001 5.9744 180 1.45723
3 3 2 1.0719 0.9554 -180 1.44619
1 4 1 5.2549 5.7232 -180 1.43065
4 1 3 0.0676 0.0829 0 1.42788
2 4 0 0.01 0.0136 180 1.42587
3 2 3 3.7201 6.0252 0 1.42276
0 0 4 0.0653 0.1201 180 1.41865
1 0 4 9.4331 10.8674 0 1.40259
5 2 2 9.6625 10.0878 0 1.3843
2 4 1 0.0111 0.0111 0 1.38289
6 2 0 0.029 0.0281 0 1.3821
0 3 3 0.0001 0.0001 -180 1.37307
1 1 4 11.4651 11.2796 0 1.36564
6 0 2 0.0147 0.0145 -180 1.36564
1 3 3 0.0005 0.0004 180 1.35849
2 0 4 0.0294 0.0246 0 1.3575
6 2 1 0.0213 0.0244 -180 1.34285
4 3 2 0.0239 0.0255 0 1.33841
6 1 2 0.9913 1.003 0 1.33146
5 0 3 0.4382 0.4386 180 1.32968
5 3 1 4.2587 4.2062 180 1.32677
0 4 2 21.3074 20.632 180 1.32419
2 1 4 12.0053 11.5946 180 1.32392
4 2 3 34.7017 31.7446 180 1.31977
2 3 3 9.8695 8.5819 -180 1.3174
3 4 1 0.2383 0.1865 0 1.31292
1 4 2 2.1005 1.6018 0 1.3111
loop_
_restr_rigid_body_id
_restr_rigid_body_atom_site_label
_restr_rigid_body_site_symmetry
_restr_rigid_body_class_id
1 C4 1_555 1
2 C3 1_555 1
3 C2 1_555 1
4 C1 1_555 1
5 H6 1_555 1
6 H5 1_555 1
loop_
_restr_rigid_body_class_class_id
_restr_rigid_body_class_details
1
;
Vector rigid body with 6 atoms
Site symmetry @ origin: 1, multiplicity: 4
   No. Type     vx         vy         vz
  0    C     0.1161     1.5753    -1.1706
  1    C     0.0452     0.6138    -0.4561
  2    C    -0.0453    -0.6138     0.4561
  3    C    -0.1161    -1.5753     1.1706
  4    H    -0.1790    -2.4285     1.8046
  5    H     0.1790     2.4285    -1.8046
Location:
names :       Pos x       Pos y       Pos z       Ori a       Ori i       Ori j
Ori k        Frac
values:     0.12673     0.75000     0.49939     0.83913    -0.25864    -0.04649
-0.47624     1.00000
esds  :     0.00105                 0.00212
 Thermal motion:
  names :        Uiso
  values:     0.02189
  esds  :     0.00148
;
loop_
_cod_changelog_entry_id
_cod_changelog_entry_author
_cod_changelog_entry_date
_cod_changelog_entry_text
1 'Saulius Gra\<zulis' 2026-08-17T01:59:31+03:00
;
Diffractogram data block with _pd_block_id '5 K diacetylene' is listed 
in the phase data block 'data_NPD5K', but does not exist, so it was 
commented out:

_pd_block_diffractogram_id        '5 K diacetylene'
;
2 'Saulius Gra\<zulis' 2026-08-17T01:59:31+03:00
;
Merging the refinement datablock into the structure datablock:

data_restr_rigid_body_[]
;
